Repository: fergalbyrne/nanosheets-clj

nanosheets-clj
==============

Using Clojure to analyse physicochemical properties of MoS2 nanosheets.

This repo contains software developed to work on IGC data and produce useful analysis of surface area and
surface energy information. The data used is courtesy of a Diplom thesis 
by Louise Klodt on the preparation of Molybdenum Disulphide nanosheets.

The Clojure code is in the igc folder, other folders contain data and products of the software and related analysis.

## Usage

From igc/ run 

    igc$ lein repl

### Surface Area Plots

    ; load the code
    (use '[igc surface-energy util] :reload)
    (use '[incanter core io stats charts datasets latex])
    ;
    ; provide the directory name and machine file locations
    (set-machine-location! "../Nanosheets-Prep-II-2000rpm-12mg-01-3mm-30C-S1-SA-10ml" "SA-2k-12mg-S1.csv")
    ;
    ; create the four csv files from the machine file
    (write-se-data-files @machine-file @machine-dir)
    ;
    ; create and save the plots
    (run-plots)
    ; if the data is surface energy data, run this:
    (run-plots :plot-set :surface-energy)

File: 03-Processed-Files/Prep-I/SE-50C-neu/1500rpm-dng-com-S1.txt
Scale: Della Volpe
Method: DnG, Pol
Parameter: Peak Com
Regression: Linear
?l+  ?l- Options [mJ/m^2]
Solvent	?l+	?l-
DICHLOROMETHANE	124.58	0
ETHYL ACETATE	0	475.67
Analysis Results - ?ab  ?s  ?t [mJ/m^2]
n/nm	?d	?s+	?s-	?ab	?t
0.005	112.460100565857	0.783140650438777	5.26796517771674	4.06229377360423	116.522394339462
0.0075	108.461760612928	0.74709313166011	4.9005174654665	3.82682267163266	112.288583284561
0.01	105.917657489176	0.726384579085864	4.69027920445054	3.69158312149137	109.609240610667
0.02	100.354656332627	0.680738173276433	4.26758147202014	3.40887407545151	103.763530408079
0.03	96.4408290826878	0.631810632933489	3.89662380450855	3.13810665990195	99.5789357425897
0.04	92.3077502569408	0.592773508115209	3.50981727776325	2.88480619840092	95.1925564553418
0.05	87.8588825499918	0.557896619924967	3.18826978601135	2.66737694150986	90.5262594915017
0.06	81.4906646333815	0.513628811086702	3.11363542559867	2.52923139456055	84.0198960279421
0.07	77.559304554454	0.467393052259551	2.85433601529537	2.31006218302735	79.8693667374813
0.08	73.2929715536813	0.444321470972121	2.83864490850477	2.24612633777743	75.5390978914587
0.09	53.2425921650773	0.281362430959354	1.35060403064133	1.23289777893343	54.4754899440107
0.1	49.1364198879995	1.16105709099767	28.4524756803108	11.4952074613838	60.6316273493833

File: 03-Processed-Files/Prep-I/SE-50C-neu/1500rpm-dng-com.txt
Scale: Della Volpe
Method: DnG, Pol
Parameter: Peak Com
Regression: Linear
?l+  ?l- Options [mJ/m^2]
Solvent	?l+	?l-
DICHLOROMETHANE	124.58	0
ETHYL ACETATE	0	475.67
Analysis Results - ?ab  ?s  ?t [mJ/m^2]
n/nm	?d	?s+	?s-	?ab	?t
0.005	100.115694330381	0.930200634536422	3.09347114233566	3.39266787028777	103.508362200669
0.0051	100.21152292992	0.929612968224474	3.10656926574987	3.39876864533534	103.610291575256
0.0075	102.471581305886	0.913551266230913	3.44587948648263	3.54851381181211	106.020095117698
0.01	101.458296405519	0.844846863772415	3.48870670272886	3.43361204356129	104.891908449081
0.02	100.0788399193	0.767273572773997	3.8328524948075	3.42977925097618	103.508619170276
0.03	97.1848883748825	0.703786549458534	3.84583790801089	3.29037930400482	100.475267678887
0.04	90.9007417293563	0.645259169844056	3.61356242815778	3.05397072191124	93.9547124512676
0.05	85.2814492405034	0.612249372544638	3.5238754920952	2.93767973677235	88.2191289772757
0.06	79.2287694129874	0.54729258060475	2.91635176450382	2.52673519241452	81.7555046054019
0.07	74.4484548035569	0.51153210429816	2.61672929179358	2.31390668870618	76.7623614922631
0.08	71.6819660087893	0.507992023809974	2.68661620667269	2.33647563995719	74.0184416487465
0.09	60.8810416550488	0.419078184692033	2.03633329546558	1.84757447578349	62.7286161308323
0.1	29.6443408307223	0.153460060125346	0.0981416233534628	0.245445060415739	29.889785891138

File: 03-Processed-Files/Prep-I/SE-50C-neu/1500rpm-dng-max-S1.txt
Scale: Della Volpe
Method: DnG, Pol
Parameter: Peak Max
Regression: Linear
?l+  ?l- Options [mJ/m^2]
Solvent	?l+	?l-
DICHLOROMETHANE	124.58	0
ETHYL ACETATE	0	475.67
Analysis Results - ?ab  ?s  ?t [mJ/m^2]
n/nm	?d	?s+	?s-	?ab	?t
0.005	49.9305080492249	1.38622141193839	36.5148402358582	14.2292168988256	64.1597249480505
0.0075	96.4267859130453	0.536639056043549	2.94904047173647	2.51600500395916	98.9427909170045
0.01	98.1607140519186	0.557340886439494	3.18602461449137	2.66510921566728	100.825823267586
0.02	91.1777578395669	0.518844203588733	2.98923330882453	2.49073995066364	93.6684977902305
0.03	83.8105023008996	0.480170027313332	2.79533899730819	2.31709991384704	86.1276022147466
0.04	73.39806527769	0.413486091449986	2.38530798955411	1.98624437318791	75.3843096508779
0.05	61.7187308125371	0.364694483492266	1.82727605868571	1.6326634661438	63.3513942786809
0.06	51.7238414407228	0.304079661477868	1.43154385939448	1.31955048733331	53.0433919280561
0.07	47.634447014509	0.297396779553047	1.80507408211942	1.46536441730648	49.0998114318155
0.08	43.0843609268847	0.262320193311841	1.59220850223065	1.2925454608607	44.3769063877454
0.09	36.2251508764819	0.208936602293296	1.16222618646684	0.985558908430492	37.2107097849124
0.1	21.2623851636658	0.100179476360578	0.248028171243129	0.31526073220627	21.5776458958721

File: 03-Processed-Files/Prep-I/SE-50C-neu/1500rpm-dng-max.txt
Scale: Della Volpe
Method: DnG, Pol
Parameter: Peak Max
Regression: Linear
?l+  ?l- Options [mJ/m^2]
Solvent	?l+	?l-
DICHLOROMETHANE	124.58	0
ETHYL ACETATE	0	475.67
Analysis Results - ?ab  ?s  ?t [mJ/m^2]
n/nm	?d	?s+	?s-	?ab	?t
0.005	30.7828050843021	0.135980164554417	0.0244087592712039	0.115223384818663	30.8980284691208
0.0051	37.2203201171464	0.185142205264335	0.00768964629821273	0.0754633175351794	37.2957834346816
0.0075	97.6438996690823	0.69734642148506	2.38670933566316	2.58020403406373	100.224103703146
0.01	99.1426526077262	0.659145877683899	1.12250973591885	1.72034608738004	100.862998695106
0.02	92.6518666796514	0.555374008839193	0.333124684466461	0.860252966180134	93.5121196458315
0.03	79.5909657645593	0.479507295508488	0.360036289353307	0.830999464242223	80.4219652288015
0.04	64.3512275946402	0.388565456629165	0.432378164785654	0.819773673732983	65.1710012683732
0.05	51.5929476174551	0.301800664000389	0.472985861057157	0.75563866213911	52.3485862795942
0.06	45.9092976057573	0.296565754422719	0.0203629639608912	0.155421462730787	46.0647190684881
0.07	40.4450671827673	0.269479848087279	0.137629015249587	0.385166177756358	40.8302333605237
0.08	36.857149763385	0.255367031781	0.288026572372593	0.542411249370233	37.3995610127552
0.09	33.7802497396256	0.248057990201396	0.000222431164872681	0.014856086660554	33.7951058262862
0.1	27.6768705481399	0.207002930365196	0.0149699608291052	0.111334195269503	27.7882047434094

File: 03-Processed-Files/Prep-I/SE-50C-neu/1500rpm-schz-com-S1.txt
Scale: Della Volpe
Method: Schultz
Parameter: Peak Com
Regression: Linear
?l+  ?l- Options [mJ/m^2]
Solvent	?l+	?l-
DICHLOROMETHANE	124.58	0
ETHYL ACETATE	0	475.67
Analysis Results - ?ab  ?s  ?t [mJ/m^2]
n/nm	?d	?s+	?s-	?ab	?t
0.005	107.985583426086	1.24655853589583	4.59141214949624	4.78475245201687	112.770335878103
0.0075	104.115423941315	1.19131725765096	4.25676220139882	4.50384470080517	108.61926864212
0.01	101.681854785933	1.15950902733485	4.06905861241575	4.34424225560715	106.026097041541
0.02	96.331533696451	1.08897343776442	3.6903008188394	4.00930895246371	100.340842648915
0.03	92.5682028009382	1.01804101096645	3.35578195257643	3.696659925708	96.2648627266462
0.04	88.5894053852643	0.959016334790073	3.00713969600117	3.39640756650952	91.9858129517739
0.05	84.3323995037498	0.904998006337899	2.72253537227685	3.13935603848621	87.471755542236
0.06	78.1625530299518	0.833512367158628	2.66431173490298	2.98042733916296	81.1429803691147
0.07	74.3182476248196	0.764629501401064	2.427879542734	2.72501620121609	77.0432638260357
0.08	70.3167020784365	0.727444016177733	2.43335237769025	2.66092286727942	72.977624945716
0.09	50.8848432518612	0.471823752395374	1.09905981706953	1.44022571424998	52.3250689661111
0.1	49.8610266425636	1.59677112772364	28.4775761743679	13.4866113494504	63.347637992014

File: 03-Processed-Files/Prep-I/SE-50C-neu/1500rpm-schz-com.txt
Scale: Della Volpe
Method: Schultz
Parameter: Peak Com
Regression: Linear
?l+  ?l- Options [mJ/m^2]
Solvent	?l+	?l-
DICHLOROMETHANE	124.58	0
ETHYL ACETATE	0	475.67
Analysis Results - ?ab  ?s  ?t [mJ/m^2]
n/nm	?d	?s+	?s-	?ab	?t
0.005	96.2689901630882	1.40214948777706	2.62018620255187	3.83348026826205	100.10247043135
0.0051	96.3503133811335	1.40145523167409	2.63107947288187	3.84048960015288	100.190802981286
0.0075	98.2630854188052	1.38227774970263	2.91494922341344	4.01460805212034	102.277693470926
0.01	97.3129101761158	1.29539094718175	2.95883810774124	3.91553424142575	101.228444417542
0.02	96.0457579415862	1.19668701317149	3.28556273470842	3.96574848198207	100.011506423568
0.03	93.2575187076823	1.1101640562486	3.30423442172423	3.83053118427072	97.088049891953
0.04	87.2327813282655	1.02211781807524	3.10637087047652	3.56374915854859	90.7965304868141
0.05	81.7816121905335	0.966504535259633	3.03243767741499	3.42395371937985	85.2055659099133
0.06	75.9615284949049	0.870550669948935	2.48488778445	2.94157830118518	78.9031067960901
0.07	71.404409636946	0.815043711037728	2.22335847059634	2.69231078357756	74.0967204205236
0.08	68.7921801419733	0.805003183770663	2.29895284875833	2.72078250699249	71.5129626489658
0.09	58.3702874955533	0.667069314699865	1.72078040963441	2.1427830581781	60.5130705537314
0.1	28.1533988373512	0.255625788533545	0.0481116606328131	0.221797936752542	28.3751967741037

File: 03-Processed-Files/Prep-I/SE-50C-neu/1500rpm-schz-max-S1.txt
Scale: Della Volpe
Method: Schultz
Parameter: Peak Max
Regression: Linear
?l+  ?l- Options [mJ/m^2]
Solvent	?l+	?l-
DICHLOROMETHANE	124.58	0
ETHYL ACETATE	0	475.67
Analysis Results - ?ab  ?s  ?t [mJ/m^2]
n/nm	?d	?s+	?s-	?ab	?t
0.005	51.0043731916846	1.8743246994722	36.6972639926207	16.587053783529	67.5914269752136
0.0075	92.4687156016883	0.894720065076266	2.47375023686587	2.97544213380873	95.444157735497
0.01	94.1986530097327	0.926207376697428	2.69302516325899	3.15867046197749	97.3573234717102
0.02	87.4882841996743	0.861658927159095	2.52814770274634	2.95188145917016	90.4401656588444
0.03	80.3775046315814	0.795533006078346	2.3640194971702	2.74273989799371	83.1202445295751
0.04	70.3802389034814	0.68746637131034	2.01172861676788	2.35201681306115	72.7322557165426
0.05	59.2239928352406	0.600683365701725	1.53175081600289	1.91843398173925	61.1424268169798
0.06	49.6924635171926	0.50240786683807	1.19722107410211	1.55111996437828	51.2435834815709
0.07	45.6725625071173	0.483339252178077	1.54211829358429	1.72669198502937	47.3992544921466
0.08	41.3411324191401	0.429198435388262	1.36045264798038	1.52827242065411	42.8694048397942
0.09	34.7110308910748	0.34513156464443	0.976843765665811	1.16127450201475	35.8723053930896
0.1	20.2180109461961	0.170926586298486	0.176428459016331	0.347311469580628	20.5653224157767

File: 03-Processed-Files/Prep-I/SE-50C-neu/1500rpm-schz-max.txt
Scale: Della Volpe
Method: Schultz
Parameter: Peak Max
Regression: Linear
?l+  ?l- Options [mJ/m^2]
Solvent	?l+	?l-
DICHLOROMETHANE	124.58	0
ETHYL ACETATE	0	475.67
Analysis Results - ?ab  ?s  ?t [mJ/m^2]
n/nm	?d	?s+	?s-	?ab	?t
0.005	28.908193861691	0.229992932904878	0.0719137600751832	0.257213192475884	29.1654070541669
0.0051	35.1057268984246	0.307301943484599	0.000812644610884064	0.0316055228266807	35.1373324212513
0.0075	93.6536027890573	1.10231053490491	1.96002780622924	2.93976822182501	96.5933710108823
0.01	95.1443206514489	1.05848533602589	0.837142779128968	1.88266126094736	97.0269819123962
0.02	88.8992747948882	0.911686375438564	0.190987931453489	0.834556397086118	89.7338311919743
0.03	76.3144470161375	0.785381712688242	0.219567318447984	0.830527920332705	77.1449749364702
0.04	61.728635928015	0.636578868020146	0.291882527660377	0.862104979809076	62.5907409078241
0.05	49.451301772852	0.497244263618174	0.337883623551164	0.819782150528637	50.2710839233806
0.06	44.0152724278342	0.478425700132446	0.00182495158924937	0.0590966578342448	44.0743690856684
0.07	38.7813963973886	0.431980345651008	0.0769186535547422	0.364567395961776	39.1459637933504
0.08	35.3102242970307	0.405474354531203	0.198851245764285	0.567905205202414	35.8781295022331
0.09	32.376086268015	0.389468839707282	0.00509289931694633	0.0890735782983281	32.4651598463133
0.1	26.5444969784497	0.324136659920947	0.0398270560788058	0.227239159757894	26.7717361382076

File: 03-Processed-Files/Prep-I/SE-50C-neu/3000rpm-dng-com.txt
Scale: Della Volpe
Method: DnG, Pol
Parameter: Peak Com
Regression: Linear
?l+  ?l- Options [mJ/m^2]
Solvent	?l+	?l-
DICHLOROMETHANE	124.58	0
ETHYL ACETATE	0	475.67
Analysis Results - ?ab  ?s  ?t [mJ/m^2]
n/nm	?d	?s+	?s-	?ab	?t
0.005	116.585839714334	0.903326399239443	6.43273193530393	4.82114367194784	121.406983386282
0.0075	112.053001879623	0.866545991638233	6.06006144397116	4.58315260638553	116.636154486008
0.01	108.568427600045	0.839957817256215	5.80156554009618	4.41500637722215	112.983433977267
0.02	100.177791008776	0.781478451881448	5.33052944934153	4.08200632129833	104.259797330074
0.03	94.3461352332227	0.728524698466961	5.03763791860471	3.83147159490305	98.1776068281258
0.04	85.6581808625196	0.664755070114472	4.38863553447519	3.41606072687645	89.074241589396
0.05	77.8688795182763	0.597748691900762	3.7589585848126	2.99794101141491	80.8668205296912
0.06	72.4897226054652	0.541349145712585	3.50113868557566	2.75342581992518	75.2431484253904
0.07	71.6035670050262	0.546511170050643	3.59853987953586	2.80474044434707	74.4083074493733
0.08	65.5171348370202	0.492410221650346	2.93228782437313	2.40323823000732	67.9203730670275
0.09	55.7055507553209	0.390853420987763	2.0275189989027	1.78040752283156	57.4859582781524
0.1	42.9395661306908	0.288088320515423	1.06683686480009	1.10877092430167	44.0483370549925

File: 03-Processed-Files/Prep-I/SE-50C-neu/3000rpm-dng-max.txt
Scale: Della Volpe
Method: DnG, Pol
Parameter: Peak Max
Regression: Linear
?l+  ?l- Options [mJ/m^2]
Solvent	?l+	?l-
DICHLOROMETHANE	124.58	0
ETHYL ACETATE	0	475.67
Analysis Results - ?ab  ?s  ?t [mJ/m^2]
n/nm	?d	?s+	?s-	?ab	?t
0.005	109.641802342282	0.75209006175452	5.31446478961037	3.99847778626331	113.640280128545
0.0075	103.511202742388	0.712298773473465	4.70390113642492	3.66091956208596	107.172122304474
0.01	98.6482819951117	0.683464490148695	4.21851368104662	3.39600017797516	102.044282173087
0.02	81.1386037430188	0.591181388130912	2.51162442140234	2.43706841258766	83.5756721556065
0.03	68.0641152474891	0.500776055859687	0.962042392495504	1.3881898931828	69.4523051406719
0.04	57.9431109115794	0.422018076154703	0.182819434215398	0.555528958421696	58.4986398700011
0.05	51.4479950295303	0.387382309629286	6.36832365682636	3.14132196799259	54.5893169975229
0.06	43.4610656597472	0.277489290790931	0.231530359506848	0.506940608971601	43.9680062687188
0.07	47.6767746772972	0.403861103534294	0.051222956344993	0.287659240600943	47.9644339178981
0.08	41.323934999567	0.301399666675124	0.00109102845200044	0.0362676501453297	41.3602026497124
0.09	36.7932499593197	0.24699849158304	0.00784445380597184	0.0880356349978321	36.8812855943175
0.1	37.0895564985535	0.268790030110449	0.00183102532147404	0.0443694197073616	37.1339259182608

File: 03-Processed-Files/Prep-I/SE-50C-neu/3000rpm-schz-com.txt
Scale: Della Volpe
Method: Schultz
Parameter: Peak Com
Regression: Linear
?l+  ?l- Options [mJ/m^2]
Solvent	?l+	?l-
DICHLOROMETHANE	124.58	0
ETHYL ACETATE	0	475.67
Analysis Results - ?ab  ?s  ?t [mJ/m^2]
n/nm	?d	?s+	?s-	?ab	?t
0.005	111.924003871032	1.40658330679274	5.66663321563532	5.64644726773567	117.570451138768
0.0075	107.574788426691	1.34987002883267	5.33159493880106	5.36543016495918	112.94021859165
0.01	104.235287192266	1.30845423385382	5.10081051308204	5.16688575911187	109.402172951378
0.02	96.1311615517419	1.21445854169094	4.67985558989474	4.76801451131507	100.899176063057
0.03	90.5279697272775	1.13433660568155	4.42303724517904	4.47982725358889	95.0077969808664
0.04	82.264785700383	1.03541547267501	3.85079698898355	3.99358224381265	86.2583679441957
0.05	74.6564505129122	0.930646641096473	3.27067212962876	3.48932086891811	78.1457713818303
0.06	69.5447595643247	0.84833085375668	3.05146399363629	3.21785708503609	72.7626166493608
0.07	68.746454705398	0.853691076245837	3.1511454315299	3.28030775071481	72.0267624561128
0.08	62.9106990526048	0.771700675574697	2.54751646634119	2.80422551027064	65.7149245628755
0.09	53.4285189275532	0.620064678367455	1.72775566114086	2.07009203498091	55.4986109625341
0.1	41.0846421599513	0.459492243323482	0.869726073658553	1.264329679573	42.3489718395243

File: 03-Processed-Files/Prep-I/SE-50C-neu/750rpm-dng-com.txt
Scale: Della Volpe
Method: DnG, Pol
Parameter: Peak Com
Regression: Linear
?l+  ?l- Options [mJ/m^2]
Solvent	?l+	?l-
DICHLOROMETHANE	124.58	0
ETHYL ACETATE	0	475.67
Analysis Results - ?ab  ?s  ?t [mJ/m^2]
n/nm	?d	?s+	?s-	?ab	?t
0.005	89.9054528662162	0.801459472640801	2.47857535147003	2.81884919361761	92.7243020598338
0.0075	101.152729058524	0.777039162368148	3.45288260489122	3.27598840477815	104.428717463302
0.01	101.026063312114	0.727003645531951	3.97696056369092	3.40074393504721	104.426807247161
0.02	93.3181785828581	0.598872477896873	2.31099413285102	2.35286275226213	95.6710413351203
0.03	75.6537646481699	0.378994953864697	1.68229227388076	1.5969724890885	77.2507371372584
0.04	60.0230051065925	0.248563375845401	1.07385475733789	1.03328788563798	61.0562929922305
0.05	55.6409803443855	0.245539615914054	0.874008116676423	0.926506594201023	56.5674869385866
0.06	53.9608525095193	0.249248014340656	1.18515247216224	1.08700855631841	55.0478610658377
0.07	39.8819147609636	0.152410795540686	0.39478573269623	0.490589879994869	40.3725046409585
0.08	38.51202208658	0.149701225677987	0.385996845988266	0.480766891340411	38.9927889779204
0.09	38.3137192537187	0.152546456103034	0.542394953420018	0.575292718370028	38.8890119720888
0.1	38.351415240401	0.157029776551141	0.797855879520394	0.707918442989309	39.0593336833903

File: 03-Processed-Files/Prep-I/SE-50C-neu/750rpm-dng-max.txt
Scale: Della Volpe
Method: DnG, Pol
Parameter: Peak Max
Regression: Linear
?l+  ?l- Options [mJ/m^2]
Solvent	?l+	?l-
DICHLOROMETHANE	124.58	0
ETHYL ACETATE	0	475.67
Analysis Results - ?ab  ?s  ?t [mJ/m^2]
n/nm	?d	?s+	?s-	?ab	?t
0.005	27.2081709171271	0.811449141622293	34.3802965836563	10.5636853704619	37.771856287589
0.0075	84.3238965965695	0.500874238640073	0.254835712499494	0.714536614811263	85.0384332113808
0.01	90.3857487211273	0.524834883245462	2.08993203376724	2.09463050195797	92.4803792230853
0.02	69.2854037323265	0.345464461456427	1.93743411798948	1.6362330325214	70.9216367648479
0.03	43.1394839883098	0.197060650194365	0.631971776684397	0.705795350559679	43.8452793388695
0.04	34.320434838902	0.16631969738551	0.431882805270274	0.536024691515446	34.8564595304174
0.05	32.4255846567605	0.174700112236444	0.505485415350658	0.594334447245474	33.019919104006
0.06	33.351663236421	0.203144319817895	0.687772620515863	0.747575016126318	34.0992382525473
0.07	34.9890911712674	0.228727069603531	0.927545248936108	0.921205094892193	35.9102962661595
0.08	37.1985968354838	0.267012502931111	1.48544152021936	1.25957367116269	38.4581705066465
0.09	41.1531602020496	0.293590757593129	2.48697513507653	1.70897971201813	42.8621399140677
0.1	42.8961424763774	0.298258899425293	3.08174242065978	1.91745362676465	44.813596103142

File: 03-Processed-Files/Prep-I/SE-50C-neu/750rpm-schz-com.txt
Scale: Della Volpe
Method: Schultz
Parameter: Peak Com
Regression: Linear
?l+  ?l- Options [mJ/m^2]
Solvent	?l+	?l-
DICHLOROMETHANE	124.58	0
ETHYL ACETATE	0	475.67
Analysis Results - ?ab  ?s  ?t [mJ/m^2]
n/nm	?d	?s+	?s-	?ab	?t
0.005	87.5096551756248	1.23889741348015	2.16573431255305	3.27604800826068	90.7857031838854
0.0075	97.1647303890639	1.2130927233229	2.93981434826649	3.7769127042082	100.941643093272
0.01	96.9335189138383	1.14804459623896	3.41426716599765	3.95966209166373	100.893181005502
0.02	89.5030375382502	0.967990022647162	1.90014659254598	2.71243281439486	92.215470352645
0.03	72.3969272532795	0.644902006795934	1.355547262824	1.86996807470281	74.2668953279824
0.04	57.2693505055101	0.440355323910289	0.831819825212302	1.21044832779654	58.4797988333067
0.05	53.2227871181842	0.430315821200742	0.67268279247168	1.07604098109702	54.2988280992812
0.06	51.6362373872079	0.432327405843611	0.953442285905633	1.28405487435263	52.9202922615605
0.07	37.9926943388492	0.274661287833584	0.275029966267334	0.549691130464421	38.5423854693136
0.08	36.6838973486506	0.268557785619525	0.269393301129452	0.537950437910629	37.2218477865612
0.09	36.5233199570252	0.272427217300552	0.404146646367137	0.663628047180495	37.1869480042056
0.1	36.5738288923398	0.2786946942611	0.628969010992337	0.837353751333845	37.4111826436736

File: 03-Processed-Files/Prep-I/SE-50C-neu/750rpm-schz-max.txt
Scale: Della Volpe
Method: Schultz
Parameter: Peak Max
Regression: Linear
?l+  ?l- Options [mJ/m^2]
Solvent	?l+	?l-
DICHLOROMETHANE	124.58	0
ETHYL ACETATE	0	475.67
Analysis Results - ?ab  ?s  ?t [mJ/m^2]
n/nm	?d	?s+	?s-	?ab	?t
0.005	28.0780906965674	1.09606681896386	34.680854797253	12.3308611534755	40.4089518500429
0.0075	80.8090405307677	0.822135464202303	0.135519776213097	0.667579550692041	81.4766200814597
0.01	86.7459895366605	0.867983122773195	1.71042678080447	2.43690096514205	89.1828905018025
0.02	66.4221041057187	0.59046633237672	1.61010850979589	1.95009216859894	68.3721962743177
0.03	41.2644503442205	0.342509652343532	0.481762284056799	0.812424107038978	42.0768744512595
0.04	32.8396612079752	0.285196192081636	0.322271182697496	0.606334937548452	33.4459961455237
0.05	31.0674408416851	0.292985698836199	0.391818220030656	0.677634518047708	31.7450753597328
0.06	31.9835278417008	0.332015398964777	0.554198238331135	0.857909900176209	32.841437741877
0.07	33.570164700435	0.368487083166336	0.76896795680083	1.06462154674779	34.6347862471828
0.08	35.7130333139169	0.422291889161107	1.27902506873115	1.46985973828647	37.1828930522034
0.09	39.53877636381	0.465442913071222	2.20768080334319	2.02736221158378	41.5661385753937
0.1	41.2035893798882	0.475193555211147	2.76227039125604	2.29138655636751	43.4949759362557

File: 03-Processed-Files/Prep-I/SE-50C-neu/as-received-dng-com-CMA-S1.txt
Scale: Della Volpe
Method: DnG, Pol
Parameter: Peak Com
Regression: Linear
?l+  ?l- Options [mJ/m^2]
Solvent	?l+	?l-
DICHLOROMETHANE	124.58	0
ETHYL ACETATE	0	475.67
Analysis Results - ?ab  ?s  ?t [mJ/m^2]
n/nm	?d	?s+	?s-	?ab	?t
0.005	75.8236662925562	1.15242361569941	6.7722929456784	5.58732505696037	81.4109913495165
0.0075	76.0555962302695	1.15308444549721	6.88858036107006	5.63670643759544	81.692302667865
0.01	75.9701585874661	1.12956894264837	6.84389515400812	5.56080980171388	81.53096838918
0.02	71.3819680451147	0.923049958661959	5.70913583816042	4.59121665766689	75.9731847027816
0.03	65.7230800070678	0.746488953481928	4.43244159457563	3.63800422611328	69.3610842331811
0.04	64.3813769689757	0.686967344089769	4.46982347377504	3.50463850365732	67.886015472633
0.05	60.5393156813513	0.59633778696546	3.85661856228608	3.03304954038248	63.5723652217337
0.06	59.6887407822863	0.573454466230718	3.47989009760474	2.82528477747889	62.5140255597652
0.08	57.7704206506905	0.517768347083878	3.36642557225061	2.64047617230309	60.4108968229936
0.1	57.476059935862	0.49147192962766	3.57835036640632	2.65228864150308	60.1283485773651
0.12	56.7617196975397	0.471258821311106	3.52352352953201	2.57720123031881	59.3389209278586
0.15	55.1006040224273	0.438413586552471	3.34660611847812	2.42255864009971	57.523162662527
0.2	53.7944140945111	0.392013041501176	3.18286749934557	2.2340327384474	56.0284468329585
0.3	51.8125053893946	0.297882971953393	2.95564731165979	1.87663209526351	53.6891374846581

File: 03-Processed-Files/Prep-I/SE-50C-neu/as-received-dng-com.txt
Scale: Della Volpe
Method: DnG, Pol
Parameter: Peak Com
Regression: Linear
?l+  ?l- Options [mJ/m^2]
Solvent	?l+	?l-
DICHLOROMETHANE	124.58	0
ETHYL ACETATE	0	475.67
Analysis Results - ?ab  ?s  ?t [mJ/m^2]
n/nm	?d	?s+	?s-	?ab	?t
0.005	66.9175966302368	1.20833889390823	7.55438289073829	6.04260032315691	72.9601969533937
0.0051	66.9292094277385	1.20409418024033	7.54747561790376	6.02921934151469	72.9584287692532
0.0075	67.2260267561708	1.09000237499202	7.36645347493909	5.66725746122472	72.8932842173955
0.01	67.2270581976979	1.01081035651806	7.02622431812982	5.32998322998664	72.5570414276846
0.02	60.141495299733	0.788146001893602	5.54092835109378	4.17950261475859	64.3209979144916
0.03	55.7247075105589	0.648936985673347	4.94596453302999	3.58308208966067	59.3077896002196
0.04	52.9930752766843	0.558765671208792	4.39466269188121	3.13406231512089	56.1271375918052
0.05	51.4659475996482	0.516038227507659	4.28085554430727	2.97259826232921	54.4385458619774
0.06	50.5630151335141	0.484051807899652	4.15678185227144	2.83696864320807	53.3999837767222
0.07	49.851901774141	0.452968095642652	3.91782078632441	2.6643181646722	52.5162199388132
0.08	49.5589358898863	0.443882233381528	4.20458228346066	2.7322806403581	52.2912165302444
0.09	49.2369409934105	0.431538775479177	4.22343685786232	2.70005686603488	51.9369978594454
0.1	47.9410165269115	0.39960705895544	3.9689569372801	2.51874826755457	50.459764794466

File: 03-Processed-Files/Prep-I/SE-50C-neu/as-received-dng-max-CMA-S1.txt
Scale: Della Volpe
Method: DnG, Pol
Parameter: Peak Max
Regression: Linear
?l+  ?l- Options [mJ/m^2]
Solvent	?l+	?l-
DICHLOROMETHANE	124.58	0
ETHYL ACETATE	0	475.67
Analysis Results - ?ab  ?s  ?t [mJ/m^2]
n/nm	?d	?s+	?s-	?ab	?t
0.005	64.9796062743843	0.628005348627896	3.07154186241201	2.77772908551517	67.7573353598994
0.0075	64.8112663647166	0.625523239048244	3.19042477030508	2.82537419557904	67.6366405602957
0.01	64.1750392535769	0.606922929912775	3.20469529213872	2.78926732758444	66.9643065811613
0.02	57.9643562011738	0.463255778963953	2.67548042850424	2.22659540106374	60.1909516022375
0.03	53.1623611656496	0.375797422346866	2.27048431521402	1.84742215331139	55.009783318961
0.04	51.7011970764417	0.344401963153069	2.50620860977648	1.85810997013432	53.559307046576
0.05	47.6664407477914	0.281064594513246	2.03505771573035	1.51259072016564	49.179031467957
0.06	47.7730657635932	0.289433028735671	1.55000475065278	1.33958586068399	49.1126516242772
0.08	47.700879639345	0.279742628482296	2.28718495839797	1.59977889983262	49.3006585391777
0.1	46.5763178925464	0.24942479713025	2.56982369112576	1.60122172458352	48.1775396171299
0.12	47.451347777201	0.270654687358101	2.45146788548076	1.62911175075649	49.0804595279575
0.15	49.758876913423	0.308191120258992	2.68735966957194	1.82013228871334	51.5790092021363
0.2	52.0849047882282	0.288336027682632	2.93775127414559	1.84071674377861	53.9256215320068
0.3	57.3595934931695	0.239669298437631	3.53548107730595	1.84102826641791	59.2006217595874

File: 03-Processed-Files/Prep-I/SE-50C-neu/as-received-dng-max.txt
Scale: Della Volpe
Method: DnG, Pol
Parameter: Peak Max
Regression: Linear
?l+  ?l- Options [mJ/m^2]
Solvent	?l+	?l-
DICHLOROMETHANE	124.58	0
ETHYL ACETATE	0	475.67
Analysis Results - ?ab  ?s  ?t [mJ/m^2]
n/nm	?d	?s+	?s-	?ab	?t
0.005	54.4208810357566	0.586709615738771	3.22866507298663	2.75266332436146	57.1735443601181
0.0051	54.4270145487503	0.58533594302882	3.2325062265077	2.75107403058472	57.178088579335
0.0075	54.6002689930538	0.549886789253382	3.32742474154407	2.70533318288889	57.3056021759427
0.01	54.6064429060904	0.525060453509467	3.36403240123403	2.65805972710357	57.264502633194
0.02	49.0893011242626	0.381589057349951	3.04513916097572	2.15591445278902	51.2452155770516
0.03	45.8874795462238	0.323292119742694	2.73533313916405	1.88075692077715	47.768236467001
0.04	44.3232726470481	0.294350553662689	2.60629692586649	1.7517590509407	46.0750316979888
0.05	42.8899824653411	0.269504502737837	2.4505974925859	1.62535787893	44.5153403442711
0.06	43.5833582911565	0.269454944004256	2.60491113374928	1.67559682940793	45.2589551205645
0.07	44.4487746671364	0.266201273493577	2.80666511423264	1.72874269650371	46.1775173636401
0.08	43.5726909664021	0.253578070156111	3.14990943886166	1.78745400687465	45.3601449732768
0.09	44.267554952333	0.264954115116753	3.27399750215653	1.86274969985593	46.130304652189
0.1	44.7810039663589	0.273270439046671	3.19211139731401	1.86795040943798	46.6489543757969

File: 03-Processed-Files/Prep-I/SE-50C-neu/as-received-schz-com-CMA-S1.txt
Scale: Della Volpe
Method: Schultz
Parameter: Peak Com
Regression: Linear
?l+  ?l- Options [mJ/m^2]
Solvent	?l+	?l-
DICHLOROMETHANE	124.58	0
ETHYL ACETATE	0	475.67
Analysis Results - ?ab  ?s  ?t [mJ/m^2]
n/nm	?d	?s+	?s-	?ab	?t
0.005	72.7716972485678	1.5958506102971	6.13083951113878	6.25584653759486	79.0275437861627
0.0075	73.0193071356607	1.59798378055299	6.24436586302464	6.31771964207091	79.3370267777316
0.01	72.9471020714449	1.57025247064933	6.20366255109576	6.24221641660487	79.1893184880498
0.02	68.5505954905841	1.31171699792706	5.1445573506778	5.19546083565054	73.7460563262347
0.03	63.1034437034974	1.08357212589158	3.95462386780878	4.14010637135963	67.2435500748571
0.04	61.7955249735521	1.0075350303588	3.99210573638547	4.01107784731469	65.8066028208668
0.05	58.1107817370641	0.887160442329985	3.4272911524907	3.48743867893748	61.5982204160015
0.06	57.2837592615231	0.856769585533301	3.07422552600918	3.24586070542455	60.5296199669476
0.08	55.4390381553029	0.783480508916479	2.97346828144601	3.05264111378611	58.491679269089
0.1	55.1702327573664	0.750593220129479	3.17557472247424	3.0877596128609	58.2579923702273
0.12	54.4896697035445	0.723910585164522	3.12701310239319	3.00910477369638	57.4987744772409
0.15	52.8899993240775	0.678966476380662	2.96538392411574	2.83788391170092	55.7278832357784
0.2	51.6242817878361	0.617648640507936	2.81421636263198	2.63681391870934	54.2610957065455
0.3	49.7358758875125	0.493888349614119	2.60880187654716	2.27020426682543	52.0060801543379

File: 03-Processed-Files/Prep-I/SE-50C-neu/as-received-schz-com.txt
Scale: Della Volpe
Method: Schultz
Parameter: Peak Com
Regression: Linear
?l+  ?l- Options [mJ/m^2]
Solvent	?l+	?l-
DICHLOROMETHANE	124.58	0
ETHYL ACETATE	0	475.67
Analysis Results - ?ab  ?s  ?t [mJ/m^2]
n/nm	?d	?s+	?s-	?ab	?t
0.005	64.2094771529502	1.63164618859606	6.91368264239226	6.71734588438679	70.926823037337
0.0051	64.2221075975035	1.62679251120718	6.90727682013986	6.70423931668268	70.9263469141862
0.0075	64.5431620398592	1.49561338888791	6.7389267249099	6.34943431701117	70.8925963568704
0.01	64.5646481369221	1.40310165372424	6.41702903366655	6.00124788660957	70.5658960235317
0.02	57.7505338902655	1.11748957754543	5.0287025788805	4.74110650396078	62.4916403942263
0.03	53.5052696550727	0.938043838491667	4.47981828761254	4.09988582390156	57.6051554789742
0.04	50.8814397821131	0.821585979454575	3.96643636035252	3.6104118890035	54.4918516711166
0.05	49.4133372354267	0.765516556813153	3.86407294577956	3.43977430464734	52.853111540074
0.06	48.544088928882	0.724051077779046	3.74944364747802	3.29532317931232	51.8394121081943
0.07	47.8539306934767	0.683958014217435	3.52433564622488	3.10515546150442	50.9590861549811
0.08	47.5713374375773	0.672012757343176	3.79754912189738	3.19499699940543	50.7663344369827
0.09	47.2657195361747	0.656066040009818	3.81729332693948	3.16505703996695	50.4307765761416
0.1	46.0171197541765	0.613285821344758	3.57999729309913	2.96348550211423	48.9806052562907

File: 03-Processed-Files/Prep-I/SE-50C-neu/as-received-schz-max-CMA-S1.txt
Scale: Della Volpe
Method: Schultz
Parameter: Peak Max
Regression: Linear
?l+  ?l- Options [mJ/m^2]
Solvent	?l+	?l-
DICHLOROMETHANE	124.58	0
ETHYL ACETATE	0	475.67
Analysis Results - ?ab  ?s  ?t [mJ/m^2]
n/nm	?d	?s+	?s-	?ab	?t
0.005	62.3547778510354	0.937120577887544	2.67452031805943	3.1662899589468	65.5210678099822
0.0075	62.2192841517908	0.934185773934019	2.78892334290539	3.22823327009355	65.4475174218844
0.01	61.6113581203059	0.909832851027333	2.80449915952332	3.19476162867458	64.8061197489805
0.02	55.6528906898734	0.717079215229248	2.32891657313026	2.58458326899687	58.2374739588703
0.03	51.0382145457037	0.596174153135103	1.96477880424572	2.16457879479495	53.2027933404986
0.04	49.6304879280928	0.553086205781459	2.18823261052614	2.20025568689019	51.830743614983
0.05	45.749491248239	0.463291059114494	1.7597535642093	1.8058550246828	47.5553462729218
0.06	45.859410719413	0.474381021839853	1.31143813418495	1.57749340686344	47.4369041262764
0.08	45.791834324968	0.461825186761297	1.99564255578972	1.92003957879662	47.7118739037646
0.1	44.7196421248067	0.420422558835562	2.26461021054913	1.95150528514191	46.6711474099486
0.12	45.5497332276445	0.449549369885593	2.14971658029764	1.96611671485232	47.5158499424968
0.15	47.7518410265022	0.502451155141501	2.36205607631847	2.17882335590127	49.9306643824034
0.2	49.9514761281829	0.481384937644967	2.58563277619412	2.23130873949885	52.1827848676817
0.3	55.0043060314239	0.42783201598147	3.1287436554335	2.31393751479451	57.3182435462184

File: 03-Processed-Files/Prep-I/SE-50C-neu/as-received-schz-max.txt
Scale: Della Volpe
Method: Schultz
Parameter: Peak Max
Regression: Linear
?l+  ?l- Options [mJ/m^2]
Solvent	?l+	?l-
DICHLOROMETHANE	124.58	0
ETHYL ACETATE	0	475.67
Analysis Results - ?ab  ?s  ?t [mJ/m^2]
n/nm	?d	?s+	?s-	?ab	?t
0.005	52.1944191429037	0.858082838591239	2.85134113994752	3.12837778994683	55.3227969328506
0.0051	52.2021861425882	0.856478909039183	2.85516175797669	3.12754589261438	55.3297320352025
0.0075	52.4137608662639	0.814897855250112	2.94946927682881	3.1006555357304	55.5144164019943
0.01	52.4429780678292	0.785105267230305	2.98679988520263	3.06264743124994	55.5056254990792
0.02	47.1316519809161	0.593911047216175	2.70328247124218	2.53417388781163	49.6658258687277
0.03	44.0461571482762	0.513092124864124	2.420926820992	2.22904328062362	46.2752004288998
0.04	42.5412499548801	0.472895984634469	2.30432520721841	2.08777981385545	44.6290297687356
0.05	41.1711306017051	0.438215148972806	2.16334683673575	1.94731749475015	43.1184480964552
0.06	41.8362131365643	0.43966543030978	2.30608813674895	2.01385921352612	43.8500723500904
0.07	42.6631063517509	0.437317648236385	2.49265149259967	2.0881383944716	44.7512447462225
0.08	41.8168279419757	0.419140776481374	2.81919920187507	2.17406655144647	43.9908944934222
0.09	42.4878632606431	0.435306587743825	2.93461202946928	2.26049193663703	44.7483551972801
0.1	42.9713107950714	0.446906561053199	2.85395216687838	2.25871640389841	45.2300271989698
