Repository: fergalbyrne/nanosheets-clj

nanosheets-clj
==============

Using Clojure to analyse physicochemical properties of MoS2 nanosheets.

This repo contains software developed to work on IGC data and produce useful analysis of surface area and
surface energy information. The data used is courtesy of a Diplom thesis 
by Louise Klodt on the preparation of Molybdenum Disulphide nanosheets.

The Clojure code is in the igc folder, other folders contain data and products of the software and related analysis.

## Usage

From igc/ run 

    igc$ lein repl

### Surface Area Plots

    ; load the code
    (use '[igc surface-energy util] :reload)
    (use '[incanter core io stats charts datasets latex])
    ;
    ; provide the directory name and machine file locations
    (set-machine-location! "../Nanosheets-Prep-II-2000rpm-12mg-01-3mm-30C-S1-SA-10ml" "SA-2k-12mg-S1.csv")
    ;
    ; create the four csv files from the machine file
    (write-se-data-files @machine-file @machine-dir)
    ;
    ; create and save the plots
    (run-plots)
    ; if the data is surface energy data, run this:
    (run-plots :plot-set :surface-energy)

File: 03-Processed-Files/Prep-II/2000rpm/yd-dng-pcom.txt
Scale: Della Volpe
Method: DnG, Pol
Parameter: Peak Com
Regression: Polynomial
?l+  ?l- Options [mJ/m^2]
Solvent	?l+	?l-
DICHLOROMETHANE	124.58	0
ETHYL ACETATE	0	475.67
Analysis Results - ?ab  ?s  ?t [mJ/m^2]
n/nm	?d	?s+	?s-	?ab	?t
0.005	102.946854400566	0.878155151709335	3.54113473582819	3.52684885480759	106.473703255374
0.0075	102.623671484244	0.828167341660848	2.91077043545028	3.10522463838727	105.728896122631
0.01	102.874282181781	0.776094767168377	2.05518255918674	2.52587919723849	105.40016137902
0.015	101.392570506466	0.685073167483844	2.23069791166801	2.47240068277453	103.86497118924
0.02	98.769962971845	0.610662826597693	2.60201170066509	2.52107264470377	101.291035616549
0.025	96.1706663560392	0.568987890797712	2.63739344682567	2.45001627301783	98.6206826290571
0.03	93.3281775817592	0.538636547312779	2.75018067019574	2.43421266177019	95.7623902435294
0.035	88.3512872053526	0.486633458661329	1.98773028133648	1.96702421102805	90.3183114163806
0.04	85.3154541936275	0.473191189289419	1.79631610630764	1.84390992695788	87.1593641205854
0.045	80.74175450484	0.438373765007143	2.21671521414083	1.9715474068574	82.7133019116974
0.05	71.3083482980871	0.350187823287142	1.27233911106535	1.33500211803139	72.6433504161185
0.055	59.944502289739	0.271009641847843	0.728461136970956	0.88863939104807	60.8331416807871
0.06	58.0050035340261	0.265220100761767	1.02711931061042	1.0438633762221	59.0488669102482
0.065	50.2594855208121	0.212109431357929	0.942303049037256	0.894139505665945	51.1536250264781
0.07	45.2218400256819	0.182014321235474	0.584212914277921	0.652181315430897	45.8740213411128
0.075	43.7724937693823	0.173711415874986	0.547715116038039	0.616909615107757	44.3894033844901
0.08	39.5140834947078	0.188374930063256	0.383436906270811	0.537512419958592	40.0515959146664
0.085	38.6863486407348	0.161691947266209	0.357939624964758	0.481148438485623	39.1674970792205
0.09	38.7271909377619	0.147838592339933	0.478508187937508	0.531947279071199	39.2591382168331
0.095	39.1847128453548	0.161557704054213	0.568194324097333	0.60595765679724	39.790670502152
0.1	39.3104899635895	0.167004270045051	0.588644942956393	0.627076451524511	39.937566415114
0.12	40.0099833696381	0.186755612078807	0.809902125193031	0.777827145616174	40.7878105152543
0.14	38.8273449400417	0.170953690012967	0.990706402772325	0.823079377152415	39.6504243171941
0.16	39.4749933078256	0.186198672676858	0.948256530066295	0.840390640727293	40.3153839485529
0.18	41.7161551238301	0.217453132865141	1.57924992988483	1.17202874509205	42.8881838689221
0.2	42.2658555672168	0.211744766708332	1.76261321525718	1.22184143662204	43.4876970038389

File: 03-Processed-Files/Prep-II/2000rpm/yd-dng-pmax.txt
Scale: Della Volpe
Method: DnG, Pol
Parameter: Peak Max
Regression: Polynomial
?l+  ?l- Options [mJ/m^2]
Solvent	?l+	?l-
DICHLOROMETHANE	124.58	0
ETHYL ACETATE	0	475.67
Analysis Results - ?ab  ?s  ?t [mJ/m^2]
n/nm	?d	?s+	?s-	?ab	?t
0.005	93.4830527030013	0.613946518935354	0.262075562353222	0.802247790161583	94.2853004931629
0.0075	93.1500040366392	0.572108546968914	1.61660289226288	1.92340565842805	95.0734096950673
0.01	91.9005666488093	0.526322079122002	1.51866455339987	1.78807906450951	93.6886457133188
0.015	86.8095493143541	0.464717327018085	1.73379425739977	1.79524286145148	88.6047921758056
0.02	77.6265797911444	0.415133642069209	2.07422329003582	1.85588778632475	79.4824675774692
0.025	66.4495140889006	0.341341347543604	1.93023673501769	1.62341566853238	68.072929757433
0.03	54.2736324303081	0.268029038643018	1.75766608111535	1.3727425832643	55.6463750135724
0.035	46.1362858997366	0.229240535259397	0.694944943125758	0.798272010627856	46.9345579103645
0.04	42.2954665022223	0.237144367860939	0.62070648006746	0.767325343886897	43.0627918461092
0.045	39.5934385634896	0.221184091063467	1.11111957997759	0.991487719258621	40.5849262827482
0.05	35.553260991632	0.174609995430956	0.465920117029395	0.570453537128813	36.1237145287608
0.055	35.1691300821728	0.187127589464197	0.544713379449859	0.63853238491199	35.8076624670848
0.06	35.4525338161232	0.177590530640427	1.01899808825341	0.850798239806601	36.3033320559298
0.065	35.9630481564592	0.188432187009792	1.10045900052202	0.910740130186375	36.8737882866456
0.07	38.4311256661724	0.221042828368453	1.41166348617078	1.1172073929001	39.5483330590725
0.075	39.3859658862556	0.222719941298433	1.52153058798243	1.16425977039356	40.5502256566492
0.08	41.2113410146276	0.237872659590779	1.27780474271802	1.10264194113601	42.3139829557636
0.085	43.2196753587834	0.251881522144494	1.33997500017317	1.1619207247987	44.3815960835821
0.09	44.8846008948277	0.259470662923381	2.06786623492641	1.46499231781362	46.3495932126414
0.095	46.5225528177098	0.289726019768632	2.4011976073875	1.6681599749021	48.1907127926118
0.1	48.1630576867615	0.321697592503061	2.61880053013864	1.83571438496444	49.9987720717259
0.12	50.2643351285343	0.274051109098533	2.9821317601676	1.80804481841783	52.0723799469521
0.14	55.8074528181484	0.305173637613774	4.06075454405053	2.22641886056022	58.0338716787087
0.16	55.3736758329915	0.282867312989166	2.50627346072373	1.6839748685191	57.0576507015106
0.18	59.1929430309847	0.321807953814826	3.6991211505659	2.1821151283805	61.3750581593652
0.2	63.204889522146	0.328259835466054	4.37067774814411	2.39559425486114	65.6004837770071

File: 03-Processed-Files/Prep-II/2000rpm/yd-schtz-pcom.txt
Scale: Della Volpe
Method: Schultz
Parameter: Peak Com
Regression: Polynomial
?l+  ?l- Options [mJ/m^2]
Solvent	?l+	?l-
DICHLOROMETHANE	124.58	0
ETHYL ACETATE	0	475.67
Analysis Results - ?ab  ?s  ?t [mJ/m^2]
n/nm	?d	?s+	?s-	?ab	?t
0.005	98.9214464409219	1.34384048607882	3.02007765636478	4.02914513301521	102.950591573937
0.0075	98.5834459981787	1.28050818488763	2.43872179927407	3.53429100365793	102.117737001837
0.01	98.7975500238263	1.21564447796981	1.65957659407256	2.84074294673225	101.638292970559
0.015	97.3437966858892	1.09710165577408	1.81828116872555	2.82477558816386	100.168572274053
0.02	94.8235521773305	0.996612783689046	2.16028926006781	2.93460177404003	97.7581539513705
0.025	92.3261737358689	0.93757779340238	2.19808127667326	2.87114764030163	95.1973213761706
0.03	89.5922115935113	0.892394826600802	2.30718147410486	2.86978522647281	92.4619968199841
0.035	84.7892084415901	0.814338896594796	1.62174416579093	2.29839017969468	87.0875986212848
0.04	81.8297145886168	0.789828888202205	1.45176938453828	2.14163432818572	83.9713489168025
0.045	77.5198942168765	0.736543367746163	1.84822264818779	2.33349191868407	79.8533861355606
0.05	68.4281198252481	0.601731708352229	1.01056275925184	1.55959950695267	69.9877193322008
0.055	57.378179386625	0.472793968804758	0.54151435863161	1.01197771276289	58.3901570993878
0.06	55.5552991771463	0.461951575527687	0.808135011707509	1.22199712257823	56.7772962997246
0.065	48.1078844429627	0.376351071852144	0.74475785262291	1.05884921703694	49.1667336599997
0.07	43.2417830933597	0.326174578685957	0.436099321263252	0.754306336651822	43.9960894300115
0.075	41.9323483472085	0.313537194321805	0.410788947807645	0.717767689866339	42.6501160370748
0.08	37.7959322121405	0.324043112198417	0.273071212274104	0.59493477113746	38.3908669832779
0.085	37.024997659101	0.287509388518855	0.25354307066019	0.539985233904425	37.5649828930054
0.09	37.0183291056025	0.268348225667519	0.353988125544125	0.616415721399566	37.6347448270021
0.095	37.41675420794	0.286991637329729	0.428721403777402	0.701539614357954	38.1182938222979
0.1	37.5352008369906	0.294444833960467	0.446206587898035	0.724936479108904	38.2601373160996
0.12	38.2681932360152	0.32285671440561	0.644206957002171	0.912110829965212	39.1803040659804
0.14	37.1966297394619	0.30065655143369	0.813697877469519	0.989229190327296	38.1858589297892
0.16	37.8339804554538	0.322307676051606	0.77521392701196	0.999714757834582	38.8336952132883
0.18	39.9676570873643	0.367432366687784	1.34601523996043	1.40651280152935	41.3741698888937
0.2	40.5509835045158	0.362013776910532	1.51992797082457	1.48355635599078	42.0345398605066

File: 03-Processed-Files/Prep-II/2000rpm/yd-schtz-pmax.txt
Scale: Della Volpe
Method: Schultz
Parameter: Peak Max
Regression: Polynomial
?l+  ?l- Options [mJ/m^2]
Solvent	?l+	?l-
DICHLOROMETHANE	124.58	0
ETHYL ACETATE	0	475.67
Analysis Results - ?ab  ?s  ?t [mJ/m^2]
n/nm	?d	?s+	?s-	?ab	?t
0.005	89.6738707878872	0.987773611456299	0.137282860053462	0.73649001749123	90.4103608053784
0.0075	89.3902897106548	0.934406966811326	1.99265721193437	2.72906781249445	92.1193575231492
0.01	88.2093414181849	0.873288645044881	1.19604819064508	2.04401106045621	90.2533524786411
0.015	83.3306183410003	0.783094393188342	1.39754197574375	2.09227845704178	85.4228967980421
0.02	74.4943396974028	0.699367686719421	1.72226083545988	2.1949884522913	76.6893281496941
0.025	63.7908527925553	0.580808750823761	1.61748005724397	1.93850104104199	65.7293538335972
0.03	52.101974111129	0.460313165965285	1.48735187971492	1.65486875933531	53.7568428704643
0.035	44.2741784964007	0.392868700295934	0.540331388066762	0.921475534474761	45.1956540308754
0.04	40.601214429554	0.395449830171041	0.481627001564552	0.872832895746923	41.474047325301
0.045	38.0134897348585	0.369239678488591	0.92841471651622	1.17099539099097	39.1844851258495
0.05	34.1205290169531	0.300100522054468	0.355390538698404	0.653155069479245	34.7736840864324
0.055	33.7460650210908	0.31555512648903	0.424854749035156	0.732298010570161	34.4783630316609
0.06	34.0241073565392	0.303801558847127	0.852187264594467	1.01763612241993	35.0417434789592
0.065	34.5342921587021	0.319312995875054	0.927374249555289	1.08834305239273	35.6226352110948
0.07	36.9120807518663	0.366833889903671	1.20897656399301	1.33190626662979	38.2439870184961
0.075	37.8411812919602	0.371228922460178	1.30946705864635	1.39443471726486	39.2356160092251
0.08	39.5822427578731	0.394449718312603	1.07878437726075	1.30464737570048	40.8868901335736
0.085	41.4890770979472	0.416409391679185	1.12935320904433	1.37152948603971	42.8606065839869
0.09	43.0939609598981	0.429841969895801	1.79988366199306	1.75916518707524	44.8531261469733
0.095	44.6722147727602	0.472268394107214	2.10727468925086	1.99519345772312	46.6674082304833
0.1	46.24695682959	0.51658113335006	2.30614868909612	2.18294562780389	48.4299024573939
0.12	48.2114626378697	0.459244343372613	2.63431282926514	2.19981205152979	50.4112746893995
0.14	53.5201550233116	0.510907797817587	3.6305573205819	2.72387961959336	56.2440346429049
0.16	53.0634024274438	0.480387716422481	2.16780610137056	2.04096783187205	55.1043702593158
0.18	56.714489252225	0.538592427808305	3.27044759703968	2.65438377881529	59.3688730310403
0.2	60.531389799616	0.554726536713285	3.88474562600279	2.9359642280686	63.4673540276846

File: 03-Processed-Files/Prep-II/3000rpm/yd-dng-pcom.txt
Scale: Della Volpe
Method: DnG, Pol
Parameter: Peak Com
Regression: Polynomial
?l+  ?l- Options [mJ/m^2]
Solvent	?l+	?l-
DICHLOROMETHANE	124.58	0
ETHYL ACETATE	0	475.67
Analysis Results - ?ab  ?s  ?t [mJ/m^2]
n/nm	?d	?s+	?s-	?ab	?t
0.005	100.874591681579	0.981752382619263	3.9753545768661	3.95110811170471	104.825699793284
0.0075	97.2522857340836	0.896321455235142	3.72538353405968	3.65466342666868	100.906949160752
0.01	96.353120695107	0.839362890295739	3.69511253012341	3.52223811418387	99.8753588092908
0.015	94.3522607092	0.795233984819407	3.45897124079025	3.3170417441988	97.6693024533988
0.02	90.2525739632683	0.738819470817329	3.48775968882719	3.21049825892326	93.4630722221915
0.025	85.7946548119381	0.679319469290567	3.17134510565658	2.9355452468745	88.7302000588126
0.03	84.0372678196346	0.660611826881261	3.3461637492083	2.97356038943778	87.0108282090723
0.035	79.4724082043315	0.609506981997347	3.15567461997466	2.77373806534531	82.2461462696768
0.04	76.7516792193816	0.589481288882623	2.94486051439755	2.63510164631774	79.3867808656993
0.045	73.5614134820367	0.562262887370501	3.09768723903702	2.63948068467395	76.2008941667106
0.05	71.8789022245966	0.526189846383629	2.99862889673986	2.51224845788553	74.3911506824822
0.055	66.5369605404943	0.469517255160717	2.61518706748166	2.21619083443263	68.7531513749269
0.06	63.799881761558	0.442320853624548	2.45241393965279	2.08303031876923	65.8829120803272
0.065	65.131243478304	0.471890800218593	2.69068069577733	2.25362593760641	67.3848694159104
0.07	62.3574427759778	0.451234278057658	2.59539427595606	2.16437599541855	64.5218187713964
0.075	57.9831310520489	0.407905326084742	2.4044678126408	1.98070212518239	59.9638331772313
0.08	53.7035642377287	0.362146311439067	1.8467206644111	1.63558317046218	55.3391474081909
0.085	52.428719578057	0.362995318156309	1.95193561625062	1.68350050791976	54.1122200859767
0.09	51.1720538518487	0.347197015486827	1.9396364079143	1.64126289418537	52.813316746034
0.095	50.1162516801531	0.333981138370444	1.92560010650767	1.60388792079457	51.7201396009476
0.1	48.8912451742481	0.321509258856839	1.89205065894824	1.55988692548921	50.4511320997373
0.12	47.1257360713718	0.307202149991226	1.92618104628415	1.53847581546262	48.6642118868344
0.14	45.5417194212797	0.296308662802122	1.90669958828734	1.50329186170986	47.0450112829895
0.16	45.0800637050652	0.300306941660259	1.91218488132331	1.51557565776069	46.5956393628259
0.18	44.8662570862995	0.298722870794875	1.96918914171847	1.53393850405059	46.4001955903501
0.2	43.5113001205453	0.279997982758171	2.07974009333055	1.52620186186998	45.0375019824153

File: 03-Processed-Files/Prep-II/3000rpm/yd-dng-pmax.txt
Scale: Della Volpe
Method: DnG, Pol
Parameter: Peak Max
Regression: Polynomial
?l+  ?l- Options [mJ/m^2]
Solvent	?l+	?l-
DICHLOROMETHANE	124.58	0
ETHYL ACETATE	0	475.67
Analysis Results - ?ab  ?s  ?t [mJ/m^2]
n/nm	?d	?s+	?s-	?ab	?t
0.005	92.9395671070255	0.717499377932082	3.33069614687733	3.09177774975192	96.0313448567774
0.0075	88.0682314645791	0.656508115423428	3.13440165929112	2.86897900049566	90.9372104650748
0.01	84.307689030231	0.60745892132511	3.03791838068853	2.71691782916361	87.0246068593946
0.015	77.200088850031	0.551576649084515	2.1636997243617	2.18489930531227	79.3849881553433
0.02	69.2915139484771	0.489101578682282	2.31728313958522	2.12921285157211	71.4207268000492
0.025	62.9441321544003	0.411024583584724	2.25993679998691	1.9275783586069	64.8717105130072
0.03	58.2819218397258	0.399465883177302	2.09751476985485	1.83072181394935	60.1126436536752
0.035	54.6014777036677	0.370706026913666	1.95775299454996	1.70382021855353	56.3052979222213
0.04	51.2738874728279	0.356143082739197	1.82616752213702	1.6129190071818	52.8868064800097
0.045	49.9786740226958	0.355782472507969	1.86347466625622	1.62848595230859	51.6071599750044
0.05	46.5154014489719	0.308629217164329	1.63353174494844	1.42007834101717	47.935479789989
0.055	43.3234858395397	0.283308870800492	1.41297782911395	1.26539978383498	44.5888856233746
0.06	42.556615119208	0.250142587905883	1.40552372710586	1.18588590085451	43.7425010200625
0.065	42.9901861932733	0.2694343544518	1.53875827977205	1.28778001812071	44.2779662113941
0.07	41.5960102053853	0.253219887752023	1.46172108218139	1.21677746257027	42.8127876679556
0.075	41.6128957507922	0.242499012312662	2.01294113752619	1.39733494580738	43.0102306965996
0.08	39.5156039917868	0.21961821209288	0.970263777328497	0.923228240545899	40.4388322323327
0.085	39.8979463914228	0.238582922551177	1.86020258367095	1.33238518296995	41.2303315743928
0.09	41.7086001116698	0.249020052412948	2.02581968664742	1.42052064335317	43.129120755023
0.095	42.2652791930768	0.250155199990469	2.00127343264228	1.41510276061952	43.6803819536964
0.1	41.0757713915898	0.207204318571872	1.7234588414837	1.19517047292225	42.270941864512
0.12	42.0893794192937	0.220004987448017	2.07415766674095	1.35103668556639	43.4404161048601
0.14	45.6936686980472	0.262219726263314	2.73435969109032	1.69352065201832	47.3871893500656
0.16	49.3348744847466	0.290844904181076	2.94820645964129	1.85199441171986	51.1868688964665
0.18	54.6066000916946	0.336121243603849	3.32972312953194	2.11583617433371	56.7224362660283
0.2	56.194629843537	0.325436256017524	3.48596073458342	2.13021877757842	58.3248486211154

File: 03-Processed-Files/Prep-II/3000rpm/yd-schtz-pcom.txt
Scale: Della Volpe
Method: Schultz
Parameter: Peak Com
Regression: Polynomial
?l+  ?l- Options [mJ/m^2]
Solvent	?l+	?l-
DICHLOROMETHANE	124.58	0
ETHYL ACETATE	0	475.67
Analysis Results - ?ab  ?s  ?t [mJ/m^2]
n/nm	?d	?s+	?s-	?ab	?t
0.005	96.8546912978217	1.46428443761966	3.41990887185202	4.47558681700191	101.330278114824
0.0075	93.3263343898997	1.34924375099663	3.19278561283351	4.15107024098005	97.4774046308797
0.01	92.4701068739285	1.27703592771275	3.16781090804963	4.0226400991288	96.4927469730573
0.015	90.5264127944372	1.21707459721884	2.95234139767251	3.79115798532575	94.317570779763
0.02	86.55895769788	1.13644977119235	2.9863628613183	3.68448172227384	90.2434394201539
0.025	82.2817996707386	1.05170925826057	2.70546743295259	3.37364203623247	85.6554417069711
0.03	80.6094704118526	1.02446047697691	2.87321902456096	3.43132588505426	84.0407962969068
0.035	76.2115509504109	0.949466690667754	2.70712259303819	3.20644521527743	79.4179961656883
0.04	73.5981631850068	0.917931506079566	2.51890599002551	3.0411729112939	76.6393360963007
0.045	70.5362770385869	0.876334819008195	2.66895408291811	3.05869082660881	73.5949678651957
0.05	68.9386907863125	0.827545195313667	2.58336215994565	2.92427696582807	71.8629677521405
0.055	63.8086771481536	0.743849612392463	2.24182541329868	2.58269701260818	66.3913741607618
0.06	61.1761346424132	0.703175039762164	2.09774001536991	2.42905612839096	63.6051907708041
0.065	62.4666661333651	0.743701147385896	2.31626814090395	2.62496573238103	65.0916318657461
0.07	59.7895062634731	0.711008698061859	2.23378152073921	2.52050637040689	62.31001263388
0.075	55.603530747056	0.646602163578857	2.06967621098589	2.31366126814723	57.9171920152032
0.08	51.4491058933247	0.578216088590037	1.56072274681231	1.89993157985788	53.3490374731826
0.085	50.2264889338565	0.57638229367673	1.66079291451499	1.95678473970972	52.1832736735662
0.09	49.0167633458871	0.553505955878068	1.65222563744889	1.91260736251056	50.9293707083976
0.095	48.0073593426076	0.534472227648441	1.64231796912499	1.87379117669531	49.8811505193029
0.1	46.8353058202481	0.515980309405034	1.61480659928952	1.82560500517576	48.6609108254238
0.12	45.1771474201244	0.494527351585045	1.65466507460346	1.80917344343092	46.9863208635553
0.14	43.6805985754644	0.477575433070481	1.64327440149098	1.77176463893565	45.4523632144001
0.16	43.2423719453342	0.481692685238793	1.65011868513273	1.78308732304875	45.0254592683829
0.18	43.0551753908022	0.479526787994092	1.70559599857345	1.80873322611324	44.8639086169154
0.2	41.7852547947161	0.453266260184554	1.81591875478852	1.81449133674646	43.5997461314626

File: 03-Processed-Files/Prep-II/3000rpm/yd-schtz-pmax.txt
Scale: Della Volpe
Method: Schultz
Parameter: Peak Max
Regression: Polynomial
?l+  ?l- Options [mJ/m^2]
Solvent	?l+	?l-
DICHLOROMETHANE	124.58	0
ETHYL ACETATE	0	475.67
Analysis Results - ?ab  ?s  ?t [mJ/m^2]
n/nm	?d	?s+	?s-	?ab	?t
0.005	89.1390382828718	1.11647597713973	2.83455936387425	3.55793054206632	92.6969688249381
0.0075	84.4779250888521	1.02895115588188	2.66703917032722	3.31315742885269	87.7910825177048
0.01	80.865790384279	0.958575463975804	2.58720287760297	3.1496216908053	84.0154120750842
0.015	74.0406666108322	0.871751484980587	1.80103225111119	2.50603474788687	76.5467013587191
0.02	66.4495224730724	0.774830507929219	1.9598112581927	2.46456613028001	68.9140886033524
0.025	60.3747592065162	0.662029297653311	1.92417069398652	2.257305803922	62.6320650104382
0.03	55.9135173139079	0.637092432402022	1.78723732551312	2.13413717927488	58.0476544931828
0.035	52.3832807309213	0.592408731143748	1.66770242386287	1.98792502559423	54.3712057565155
0.04	49.1955587849797	0.566526412522197	1.55516760619123	1.87727837552799	51.0728371605077
0.045	47.9673053674804	0.563353480422006	1.59430960872955	1.89542593307999	49.8627313005604
0.05	44.6409048920638	0.495862353891991	1.39049557409862	1.66071600034315	46.3016208924069
0.055	41.5690201180386	0.456431797723413	1.19441484115101	1.47671109317169	43.0457312112103
0.06	40.8448363582867	0.412611522767154	1.19043503947993	1.40169499449087	42.2465313527776
0.065	41.2607231142941	0.438236431784364	1.31215586365673	1.51662059017258	42.7773437044666
0.07	39.9229860574048	0.414479582939366	1.2445837621874	1.43646031436242	41.3594463717673
0.075	39.9441273228549	0.400848875209021	1.75709626094699	1.6784874856067	41.6226148084616
0.08	37.9233303463801	0.366783033763228	0.798983380297418	1.08268840975026	39.0060187561304
0.085	38.3020291798936	0.3922035229118	1.61998297588894	1.59419325077079	39.8962224306644
0.09	40.0556966033945	0.409760347304603	1.77099234190342	1.70373992979227	41.7594365331868
0.095	40.5935162185347	0.412474432932923	1.7467626093502	1.69763943964572	42.2911556581804
0.1	39.4448684862783	0.354250933231184	1.49051055818846	1.45329247741698	40.8981609636953
0.12	40.3935366505658	0.372626305347222	1.81202725924823	1.64342206727562	42.0369587178414
0.14	43.8443693267588	0.434651272916102	2.41875154034768	2.05067153477089	45.8950408615297
0.16	47.3239799833817	0.478979775809233	2.60591351447851	2.23443941152421	49.5584193949059
0.18	52.3850679770038	0.548401855385138	2.94734113034601	2.54269726419382	54.9277652411976
0.2	53.8898446883894	0.537816157799205	3.08662424001077	2.57684798878978	56.4666926771792

File: 03-Processed-Files/Prep-II/4000rpm/yd-dng-pcom.txt
Scale: Della Volpe
Method: DnG, Pol
Parameter: Peak Com
Regression: Polynomial
?l+  ?l- Options [mJ/m^2]
Solvent	?l+	?l-
DICHLOROMETHANE	124.58	0
ETHYL ACETATE	0	475.67
Analysis Results - ?ab  ?s  ?t [mJ/m^2]
n/nm	?d	?s+	?s-	?ab	?t
0.005	165.240403153343	0.375150704885847	13.5404197433561	4.50763707996563	169.748040233309
0.0075	138.852313687561	0.153717931070379	8.57042794496382	2.29558572228318	141.147899409844
0.01	123.893028384924	0.0626957897409266	6.00096649158722	1.22676050376412	125.119788888688
0.015	109.602559851772	0.0112998379089399	3.85755299781644	0.417563042428188	110.0201228942
0.02	97.3185541757889	0.000555944182061502	2.32597804722379	0.0719197876236253	97.3904739634125
0.025	90.0628844347969	0.0110422619683848	1.56334246014803	0.262776231735321	90.3256606665322
0.03	81.184751679341	0.0430219284291787	0.816989633010469	0.374958501803906	81.5597101811449
0.035	78.0847160430479	0.0598235734260117	0.605470523511367	0.380638465321455	78.4653545083694
0.04	75.3843019019815	0.0785465481741697	0.434894082653066	0.369645392308739	75.7539472942903
0.045	73.8492238622331	0.0913768145088337	0.344809267532776	0.355007450514883	74.204231312748
0.05	72.2591981995443	0.104737022941772	0.266357635697589	0.334050929055881	72.5932491286002
0.055	70.0090939618078	0.145125595668969	0.17102324459216	0.315086338927456	70.3241803007353
0.06	69.325544851848	0.0448018738947474	0.145106482489461	0.161258082957763	69.4868029348057
0.065	69.887679636092	0.0320960733132715	0.15689408377032	0.141925107223645	70.0296047433157
0.07	69.4641035609317	0.109947990382871	0.138320973155312	0.246642356672406	69.7107459176041
0.075	68.5176063253971	0.0453920436463374	0.105801009730791	0.13860049136315	68.6562068167602
0.08	67.6687632505345	0.0964659318152978	0.0807916354472205	0.176563194310683	67.8453264448452
0.085	67.4682508283973	0.0768331662529433	0.0711439675672347	0.147867728568303	67.6161185569656
0.09	67.8100546379085	0.105783972139917	0.0748978630108258	0.178022396951356	67.9880770348599
0.095	67.6233941860071	0.132668521867453	0.0681835290495273	0.190218905629355	67.8136130916364
0.1	67.7306867713087	0.149940331292912	0.706890585500052	0.651126434965493	68.3818132062742
0.12	67.9116953976213	0.138015745069164	4.67364127474405	1.60628276803282	69.5179781656541
0.14	68.7930285545052	0.172938505830395	7.06474964482717	2.2106716152719	71.0037001697771
0.16	69.6505666537065	0.167287397975407	8.83648906521245	2.43165232955497	72.0822189832614
0.18	70.1264524025556	0.175669870348162	10.1948853325684	2.6765157833173	72.8029681858729
0.2	70.2245908892038	0.215085851015682	11.2184868899093	3.10672676611537	73.3313176553192

File: 03-Processed-Files/Prep-II/4000rpm/yd-dng-pmax.txt
Scale: Della Volpe
Method: DnG, Pol
Parameter: Peak Max
Regression: Polynomial
?l+  ?l- Options [mJ/m^2]
Solvent	?l+	?l-
DICHLOROMETHANE	124.58	0
ETHYL ACETATE	0	475.67
Analysis Results - ?ab  ?s  ?t [mJ/m^2]
n/nm	?d	?s+	?s-	?ab	?t
0.005	74.8623339430776	0.249822301459592	0.495128094307657	0.70340326993053	75.5657372130081
0.0075	70.7576717012432	0.201876431710162	0.284456221347568	0.479270307627765	71.236942008871
0.01	67.1565066865755	0.1572159335313	0.130124310467613	0.286060238028863	67.4425669246044
0.015	66.4823634377105	0.14521071590292	0.099801870474193	0.240767946870077	66.7231313845806
0.02	65.0977794872456	0.125990964605901	0.0556610442519765	0.167484789235062	65.2652642764807
0.025	65.9097826041017	0.129562079099118	0.0673936407240651	0.186886705897117	66.0966693099989
0.03	60.7879007550956	0.0813812184349447	0.000190699897706293	0.00787893140743271	60.7957796865031
0.035	60.8733827909855	0.0786232577716524	1.90572279711959E-05	0.0024481350838485	60.8758309260693
0.04	60.3614116054794	0.0713717829597157	0.00110659237700152	0.0177740789866849	60.3791856844661
0.045	63.3033728187404	0.0890582358094319	0.00665952907677544	0.0487067104575637	63.352079529198
0.05	63.5057642674992	0.0868948036846523	0.00586352590398806	0.0451446533856188	63.5509089208848
0.055	61.4690738707312	0.06729717872807	0.00120531213827865	0.018012674026124	61.4870865447573
0.06	62.0185819792872	0.0683405691762679	0.000506492712343442	0.0117667328082493	62.0303487120954
0.065	64.5725152001805	0.0850804782744667	0.0063257427849824	0.0463981560662731	64.6189133562468
0.07	64.8054690755705	0.172719485525859	0.00688666973662402	0.0689771572013867	64.8744462327719
0.075	64.4435305855669	0.0919229018394128	0.00305275761800028	0.0335033334973677	64.4770339190643
0.08	65.2252423725808	0.160062553124183	0.00590633063302666	0.0614941415329238	65.2867365141137
0.085	65.0315253038449	0.0872698495344283	0.00244893711530066	0.0292382197523423	65.0607635235972
0.09	64.5600333732819	0.159332625260229	0.000348218509219874	0.0148973244897473	64.5749306977716
0.095	65.0634234558737	0.235327923876174	0.000910779525959478	0.0292801540264371	65.0927036099002
0.1	65.9488437335838	0.170689779748046	0.00314966961339021	0.0463731134425406	65.9952168470263
0.12	68.7684753438224	0.11285714911875	0.705896395613549	0.564501389837603	69.33297673366
0.14	70.9546583923231	0.198740919376604	0.113290621987029	0.300103198053267	71.2547615903763
0.16	71.4801463904884	0.197246298779413	0.600308058554079	0.688210847567073	72.1683572380554
0.18	71.5304830645076	0.233618900588108	1.06835171787351	0.999173966376276	72.5296570308839
0.2	72.3605354003662	0.278598690344182	1.57754391922548	1.32589844235016	73.6864338427163

File: 03-Processed-Files/Prep-II/4000rpm/yd-schtz-pcom.txt
Scale: Della Volpe
Method: Schultz
Parameter: Peak Com
Regression: Polynomial
?l+  ?l- Options [mJ/m^2]
Solvent	?l+	?l-
DICHLOROMETHANE	124.58	0
ETHYL ACETATE	0	475.67
Analysis Results - ?ab  ?s  ?t [mJ/m^2]
n/nm	?d	?s+	?s-	?ab	?t
0.005	157.890275462231	0.788234687577845	12.093550049909	6.17496741539486	164.065242877626
0.0075	133.260039244874	0.421674247697319	7.60218036460384	3.58086229062423	136.840901535498
0.01	119.067857088359	0.24491984735335	5.25906016556854	2.26984423516076	121.33770132352
0.015	105.45554503984	0.113850418592582	3.31401752876491	1.22849873076538	106.684043770605
0.02	93.7990623876675	0.0383493267857714	1.94534277431486	0.546269478417163	94.3453318660847
0.025	86.9040052289657	0.0114509818105795	1.27249264918665	0.241423198387665	87.1454284273534
0.03	78.5152972722136	1.68406391824448E-05	0.62998735297992	0.0065144116237887	78.5218116838374
0.035	75.5705082649278	0.00198920618022123	0.451450816087268	0.0599342557616831	75.6304425206895
0.04	73.0282332855826	0.00688154079905178	0.310877736473362	0.0925055204203146	73.1207388060029
0.045	71.5498894015744	0.0114272777737712	0.236831023200217	0.104044872772383	71.6539342743468
0.05	70.084971821055	0.0167659743557248	0.175818842603411	0.108586816996208	70.1935586380512
0.055	67.9422624371847	0.035867182564949	0.102209633133663	0.121094534500968	68.0633569716856
0.06	67.3111310014467	0.162147018708712	0.0833495492629494	0.232507040097303	67.543638041544
0.065	67.8525203750077	0.137555725232943	0.0920162232951594	0.225009851593766	68.0775302266014
0.07	67.4442696250647	0.273287124367204	0.0781469246854678	0.292277596304828	67.7365472213696
0.075	66.5665451660559	0.162748899950854	0.055239395241822	0.189632811607664	66.7561779776636
0.08	65.7759187419575	0.250180818132935	0.0383382200739559	0.195872277404055	65.9717910193615
0.085	65.5780263723706	0.217587031789626	0.0317955211839725	0.16635255427705	65.7443789266477
0.09	65.9264509044542	0.265421574336932	0.0344570080992972	0.191265609419528	66.1177165138737
0.095	65.7327794665437	0.306667798501855	0.0298416145067777	0.191326550426589	65.9241060169703
0.1	65.8494601844671	0.332996504690526	0.566673117102719	0.868792650284959	66.7182528347521
0.12	66.0579955446569	0.315825297899024	4.30536499380455	2.33216052769303	68.3901560723499
0.14	66.9083504176688	0.369041015809296	6.60605071728266	3.12275754242543	70.0311079600942
0.16	67.7318899695578	0.362047200668554	8.31725228324817	3.47058375862283	71.2024737281806
0.18	68.2119161585302	0.375383054472522	9.63854155105429	3.80428451517238	72.0162006737026
0.2	68.3068870136752	0.432251519653404	10.6339821529993	4.28791555215405	72.5948025658292
