Repository: fergalbyrne/nanosheets-clj

nanosheets-clj
==============

Using Clojure to analyse physicochemical properties of MoS2 nanosheets.

This repo contains software developed to work on IGC data and produce useful analysis of surface area and
surface energy information. The data used is courtesy of a Diplom thesis 
by Louise Klodt on the preparation of Molybdenum Disulphide nanosheets.

The Clojure code is in the igc folder, other folders contain data and products of the software and related analysis.

## Usage

From igc/ run 

    igc$ lein repl

### Surface Area Plots

    ; load the code
    (use '[igc surface-energy util] :reload)
    (use '[incanter core io stats charts datasets latex])
    ;
    ; provide the directory name and machine file locations
    (set-machine-location! "../Nanosheets-Prep-II-2000rpm-12mg-01-3mm-30C-S1-SA-10ml" "SA-2k-12mg-S1.csv")
    ;
    ; create the four csv files from the machine file
    (write-se-data-files @machine-file @machine-dir)
    ;
    ; create and save the plots
    (run-plots)
    ; if the data is surface energy data, run this:
    (run-plots :plot-set :surface-energy)

File: 03-Processed-Files/Prep-II/reference/yd-dng-pcom.txt
Scale: Della Volpe
Method: DnG, Pol
Parameter: Peak Com
Regression: Polynomial
?l+  ?l- Options [mJ/m^2]
Solvent	?l+	?l-
DICHLOROMETHANE	124.58	0
ETHYL ACETATE	0	475.67
Analysis Results - ?ab  ?s  ?t [mJ/m^2]
n/nm	?d	?s+	?s-	?ab	?t
0.005	72.1900129702905	1.30397582175891	6.98725320614439	6.03695593534347	78.226968905634
0.0075	71.7054131963621	1.25256519702871	6.64508928125938	5.77006328036497	77.4754764767271
0.01	71.5585534217992	1.19924614381164	6.33399659723649	5.51217597474968	77.0707293965489
0.015	69.254926724575	1.06467684129318	5.8704768616451	5.0000643043629	74.2549910289379
0.02	66.3992097659014	0.944405648374384	5.39409368397235	4.51407245976583	70.9132822256673
0.025	63.426723246388	0.844305432149979	5.13942902073058	4.16617226737065	67.5928955137586
0.03	61.4168483975873	0.78093264488946	4.70598122077732	3.83408625961481	65.2509346572021
0.035	59.4718640599456	0.723499185639872	4.53219617652944	3.62162407926565	63.0934881392113
0.04	57.9731549234005	0.687984763365533	4.27602062053085	3.4303568530181	61.4035117764186
0.045	57.1367228201282	0.659317339090783	4.3615775568942	3.39155640321641	60.5282792233446
0.05	56.5508289446884	0.642956944915392	4.43532173378844	3.37740782948903	59.9282367741774
0.055	55.7241248416691	0.629668848113802	4.3660382517386	3.31611717331764	59.0402420149868
0.06	55.0943486892919	0.585015308592081	4.20600401126965	3.13724511926783	58.2315938085597
0.065	54.482143726819	0.564567773982892	4.04414603770063	3.02204866020809	57.5041923870271
0.07	53.9404210260227	0.54972506455901	4.00359645167178	2.96707082346444	56.9074918494872
0.075	53.0496403445972	0.523359742043802	3.98099375535336	2.88686117773593	55.9365015223332
0.08	52.8058533295714	0.509718655258538	3.92781334847007	2.8298973395434	55.6357506691148
0.085	52.8153500517775	0.50192088819679	3.95848825960097	2.81911187658488	55.6344619283624
0.09	52.709522104795	0.50266432853597	3.94902191975578	2.8178235939589	55.5273456987539
0.095	52.3731286727552	0.494943016302172	3.86967481835174	2.76786453910127	55.1409932118565
0.1	51.6840454299892	0.47855869322141	3.93985696581189	2.74623582457021	54.4302812545594
0.12	50.8985338362608	0.453824308575231	3.99397633642148	2.69262960641995	53.5911634426807
0.14	49.9014905880516	0.431057647946345	3.94482086046521	2.60802239383162	52.5095129818832
0.16	49.3168810604789	0.418163384831126	3.93895995502394	2.56681033775935	51.8836913982382
0.18	48.7191262662036	0.3961704901645	3.91703305851936	2.49143565582912	51.2105619220327
0.2	47.7089141548894	0.377867281380925	3.79338449091682	2.39449024622386	50.1034044011133

File: 03-Processed-Files/Prep-II/reference/yd-dng-pmax.txt
Scale: Della Volpe
Method: DnG, Pol
Parameter: Peak Max
Regression: Polynomial
?l+  ?l- Options [mJ/m^2]
Solvent	?l+	?l-
DICHLOROMETHANE	124.58	0
ETHYL ACETATE	0	475.67
Analysis Results - ?ab  ?s  ?t [mJ/m^2]
n/nm	?d	?s+	?s-	?ab	?t
0.005	64.4935031179058	0.798544464657315	2.79145865805392	2.98603674438791	67.4795398622937
0.0075	63.4805845101447	0.738670686264083	2.79178283730431	2.87207809387688	66.3526626040216
0.01	63.088929042966	0.687812197138306	2.7417579555414	2.74649927247204	65.835428315438
0.015	61.6786889945022	0.617500356152165	2.68720274472695	2.57631415159096	64.2550031460931
0.02	57.7524910400376	0.522813679704369	1.97090608683245	2.03018882235975	59.7826798623973
0.025	55.5380560582735	0.479697508901227	1.77187456785844	1.8438696442939	57.3819257025674
0.03	53.9939869354748	0.459974817426472	1.72003968396715	1.77896030264767	55.7729472381225
0.035	53.1440285800369	0.442292093045178	1.73470326006003	1.75185106182488	54.8958796418617
0.04	50.3189033402718	0.400604446356024	1.5411539994042	1.57148737784392	51.8903907181157
0.045	49.5679323475453	0.378490573272017	2.03172397651363	1.75383964215791	51.3217719897032
0.05	48.7631024066572	0.362230651188201	2.09398881197176	1.74184606775839	50.5049484744156
0.055	48.6159604755925	0.361854406081634	2.53346066342524	1.91493488525842	50.5308953608509
0.06	47.4232296788681	0.322313633852552	2.37236449614137	1.748880123478	49.1721098023461
0.065	46.0185870370294	0.304353559743562	1.98781548299639	1.55563327087501	47.5742203079044
0.07	46.062478615468	0.311725106680399	2.10031254810092	1.61829558872159	47.6807742041896
0.075	45.4837262755063	0.292645993809096	2.51126911323282	1.71454115770267	47.198267433209
0.08	45.6203322240484	0.30212619519462	2.1601490192169	1.61571978291954	47.2360520069679
0.085	46.0310154630496	0.316247963231172	2.50984926687755	1.78183581585653	47.8128512789062
0.09	45.2753209146953	0.29954187956784	2.47083948655349	1.72060443322998	46.9959253479253
0.095	44.5633470449951	0.281700301550989	2.07654659161316	1.52965852534754	46.0930055703427
0.1	43.971275192439	0.267353261427599	2.0210583659267	1.47015175497775	45.4414269474168
0.12	44.0232951195997	0.271561534412323	2.26717991426081	1.56930412132953	45.5925992409292
0.14	43.9635577521167	0.27177246431613	2.781303240495	1.73882907231247	45.7023868244291
0.16	43.3760416590513	0.27331229417567	2.50679653932341	1.65546164340236	45.0315033024537
0.18	42.6869435722342	0.270320049300313	2.38634126612138	1.60633233013011	44.2932759023643
0.2	42.3883772617425	0.243840971522135	2.76371231390162	1.64183591826889	44.0302131800114

File: 03-Processed-Files/Prep-II/reference/yd-schtz-pcom.txt
Scale: Della Volpe
Method: Schultz
Parameter: Peak Com
Regression: Polynomial
?l+  ?l- Options [mJ/m^2]
Solvent	?l+	?l-
DICHLOROMETHANE	124.58	0
ETHYL ACETATE	0	475.67
Analysis Results - ?ab  ?s  ?t [mJ/m^2]
n/nm	?d	?s+	?s-	?ab	?t
0.005	69.2635889903094	1.76056635731642	6.34756377907379	6.68589776779681	75.9494867581062
0.0075	68.8313644163606	1.69999255527726	6.02876869622153	6.40276874518054	75.2341331615412
0.01	68.7077103358117	1.63774328894335	5.7358270089083	6.12986531348922	74.8375756493009
0.015	66.5031589557859	1.47271545054445	5.30536797743538	5.59045521981631	72.0936141756022
0.02	63.7636904894469	1.32198065493338	4.86441583154075	5.07175063537179	68.8354411248187
0.025	60.9055771358396	1.19413396635146	4.63364990776228	4.70455045377995	65.6101275896195
0.03	58.9708998181706	1.11256179883322	4.22945304554395	4.33844575323053	63.3093455714011
0.035	57.1009084218805	1.03817447836767	4.07174075377184	4.11202010359651	61.2129285254771
0.04	55.6573891835024	0.991189862556708	3.83403147448457	3.89884758883055	59.5562367723329
0.045	54.8543413890486	0.954369008136258	3.91822527610808	3.86752260260425	58.7218639916529
0.05	54.2931995392047	0.933056228389407	3.99057037487711	3.85923647531754	58.1524360145222
0.055	53.5000038827571	0.914742884176409	3.92810145177445	3.79114908772193	57.2911529704791
0.06	52.8864335947322	0.858851794745718	3.77751759693961	3.60240351310906	56.4888371078413
0.065	52.3006857532122	0.832434096905784	3.62676221129365	3.47507728032069	55.7757630335329
0.07	51.7830091782501	0.812992867461693	3.59071302263528	3.41714739307762	55.2001565713277
0.075	50.9177372254433	0.778302703897139	3.57122503270902	3.33436296715434	54.2521001925977
0.08	50.6882619661105	0.76110585732618	3.5224158436088	3.2747099599868	53.9629719260973
0.085	50.7018152220224	0.751686946997191	3.55205188133236	3.26804592027367	53.9698611422961
0.09	50.5997088490225	0.752309320732561	3.54340070848796	3.26541475472005	53.8651236037425
0.095	50.2736632109594	0.74192118664525	3.46908473601301	3.20860559365946	53.4822688046189
0.1	49.6120674719313	0.720058370201145	3.53812823969565	3.19227746528267	52.804344937214
0.12	48.8544066084938	0.687586321287099	3.59191290480296	3.14308776880133	51.9974943772951
0.14	47.9155237315558	0.657372333147219	3.55174756619	3.05602394253467	50.9715476740905
0.16	47.3454065165659	0.639801273903277	3.54715639571263	3.01295547973155	50.3583619962974
0.18	46.7681102136257	0.611003321310957	3.52816520832531	2.93647452597194	49.7045847395976
0.2	45.7905310074739	0.585640904678322	3.41363570945023	2.82783642039257	48.6183674278664

File: 03-Processed-Files/Prep-II/reference/yd-schtz-pmax.txt
Scale: Della Volpe
Method: Schultz
Parameter: Peak Max
Regression: Polynomial
?l+  ?l- Options [mJ/m^2]
Solvent	?l+	?l-
DICHLOROMETHANE	124.58	0
ETHYL ACETATE	0	475.67
Analysis Results - ?ab  ?s  ?t [mJ/m^2]
n/nm	?d	?s+	?s-	?ab	?t
0.005	61.8479196517973	1.14083146741827	2.41071521913576	3.31675732062158	65.1646769724189
0.0075	60.9162428986092	1.06708139376006	2.41804837198365	3.21263407624059	64.1288769748498
0.01	60.5548917300859	1.00500645567336	2.37409187746192	3.08932203773638	63.6442137678222
0.015	59.2072732276205	0.916016348464829	2.3279156681529	2.92055392682654	62.127827154447
0.02	55.4288518937281	0.789768336191199	1.67371916159642	2.29943505888323	57.7282869526113
0.025	53.3026594917134	0.731056920553023	1.49588135143314	2.09148216754665	55.39414165926
0.03	51.8174265917532	0.702779941257575	1.45164742843015	2.02008781440694	53.8375144061601
0.035	51.003670334311	0.678834200080869	1.46733892216034	1.9960759940165	52.9997463283275
0.04	48.2974958933425	0.620287684854402	1.29674739565295	1.79371841702151	50.091214310364
0.045	47.5759156518946	0.590896683516143	1.75149421966011	2.03465193642043	49.610567588315
0.05	46.8011588708632	0.56860735767285	1.81135674748564	2.02972980861069	48.8308886794739
0.055	46.6622884651648	0.567833022408549	2.22228072321957	2.24667254374644	48.9089610089112
0.06	45.5039751538051	0.515074314646159	2.07366244397796	2.06696904876626	47.5709442025714
0.065	44.1726575736003	0.489461679027777	1.72087900908402	1.83554278532528	46.0082003589256
0.07	44.2164434062668	0.498926112854375	1.82569939431161	1.9088102074795	46.1252536137463
0.075	43.6458109332653	0.473158356143616	2.21014059275086	2.04523493976831	45.6910458730336
0.08	43.7838978643354	0.485624407166969	1.88192308296626	1.91197048251203	45.6958683468474
0.085	44.187717917833	0.504597731591505	2.20902512003395	2.11155778002666	46.2992756978596
0.09	43.4628751317067	0.481751902496792	2.1748921678145	2.04720144545671	45.5100765771634
0.095	42.7686415147625	0.457294898752215	1.80692059176172	1.81801602750137	44.5866575422638
0.1	42.2118283006494	0.437876458482642	1.75811966604211	1.75480963406884	43.9666379347183
0.12	42.2528152164008	0.443214940342594	1.98695762314561	1.87685833712163	44.1296735535225
0.14	42.1948505763167	0.443340677796515	2.47004307709216	2.09291239375625	44.287762970073
0.16	41.6337965577057	0.444063865632085	2.2140216794126	1.9830955857479	43.6168921434536
0.18	40.9559625565168	0.438441245934001	2.10115106946005	1.9196158915675	42.8755784480843
0.2	40.6477998507416	0.403532717442157	2.45434846448548	1.99038680203001	42.6381866527716
