Repository: fergalbyrne/nanosheets-clj

nanosheets-clj
==============

Using Clojure to analyse physicochemical properties of MoS2 nanosheets.

This repo contains software developed to work on IGC data and produce useful analysis of surface area and
surface energy information. The data used is courtesy of a Diplom thesis 
by Louise Klodt on the preparation of Molybdenum Disulphide nanosheets.

The Clojure code is in the igc folder, other folders contain data and products of the software and related analysis.

## Usage

From igc/ run 

    igc$ lein repl

### Surface Area Plots

    ; load the code
    (use '[igc surface-energy util] :reload)
    (use '[incanter core io stats charts datasets latex])
    ;
    ; provide the directory name and machine file locations
    (set-machine-location! "../Nanosheets-Prep-II-2000rpm-12mg-01-3mm-30C-S1-SA-10ml" "SA-2k-12mg-S1.csv")
    ;
    ; create the four csv files from the machine file
    (write-se-data-files @machine-file @machine-dir)
    ;
    ; create and save the plots
    (run-plots)
    ; if the data is surface energy data, run this:
    (run-plots :plot-set :surface-energy)

File: Nanosheets-Prep-I-3000rpm-8mg-03-2mm-50C-S1-SE-10ml-redone/se-data-dispersive-surface-energy.csv
n/nm	Disp. Surf. En. (mJ/m^2) - Stz & Max	Disp. Surf. En. (mJ/m^2) - Stz & Com	Disp. Surf. En. (mJ/m^2) - DnG & Max	Disp. Surf. En. (mJ/m^2) - DnG & Com
0.005	89.1390382828718	96.8546912978217	92.9395671070255	100.874591681579
0.0075	84.4779250888521	93.3263343898997	88.0682314645791	97.2522857340836
0.01	80.865790384279	92.4701068739285	84.307689030231	96.353120695107
0.015	74.0406666108322	90.5264127944372	77.200088850031	94.3522607092
0.02	66.4495224730724	86.55895769788	69.2915139484771	90.2525739632683
0.025	60.3747592065162	82.2817996707386	62.9441321544003	85.7946548119381
0.03	55.9135173139079	80.6094704118526	58.2819218397258	84.0372678196346
0.035	52.3832807309213	76.2115509504109	54.6014777036677	79.4724082043315
0.04	49.1955587849797	73.5981631850068	51.2738874728279	76.7516792193816
0.045	47.9673053674804	70.5362770385869	49.9786740226958	73.5614134820367
0.05	44.6409048920638	68.9386907863125	46.5154014489719	71.8789022245966
0.055	41.5690201180386	63.8086771481536	43.3234858395397	66.5369605404943
0.06	40.8448363582867	61.1761346424132	42.556615119208	63.799881761558
0.065	41.2607231142941	62.4666661333651	42.9901861932733	65.131243478304
0.07	39.9229860574048	59.7895062634731	41.5960102053853	62.3574427759778
0.075	39.9441273228549	55.603530747056	41.6128957507922	57.9831310520489
0.08	37.9233303463801	51.4491058933247	39.5156039917868	53.7035642377287
0.085	38.3020291798936	50.2264889338565	39.8979463914228	52.428719578057
0.09	40.0556966033945	49.0167633458871	41.7086001116698	51.1720538518487
0.095	40.5935162185347	48.0073593426076	42.2652791930768	50.1162516801531
0.1	39.4448684862783	46.8353058202481	41.0757713915898	48.8912451742481
0.12	40.3935366505658	45.1771474201244	42.0893794192937	47.1257360713718
0.14	43.8443693267588	43.6805985754644	45.6936686980472	45.5417194212797
0.16	47.3239799833817	43.2423719453342	49.3348744847466	45.0800637050652
0.18	52.3850679770038	43.0551753908022	54.6066000916946	44.8662570862995
0.2	53.8898446883894	41.7852547947161	56.194629843537	43.5113001205453

File: Nanosheets-Prep-I-3000rpm-8mg-03-2mm-50C-S1-SE-10ml-redone/se-data-free-energy.csv
n/nm	Solvent Name	Unit	En. (Stz Max)	En. (Stz Com)	En. (Pol Max)	En. (Pol Com)	Interpolated Retention Volume (Max)	Interpolated Retention Volume (Com)	Column Temperature [Kelvin]
0.005	NONANE	dG (kJ/Mol)					7758.27452570087	16153.9671668162	323.148880973229
0.005	OCTANE	dG (kJ/Mol)					1780.83337433795	3463.86780424685	323.15044969412
0.005	HEPTANE	dG (kJ/Mol)					375.333627909386	759.213620840925	323.149291640061
0.005	HEXANE	dG (kJ/Mol)					85.294819520073	142.04741288173	323.14897802793
0.005	DICHLOROMETHANE	dG (kJ/Mol)	5.54515866771555	6.09085787839836	6.01088897530081	6.56688082133226	9.74050233164841	17.4195787296169	323.148110198974
0.005	ETHYL ACETATE	dG (kJ/Mol)	9.15951469304744	10.4896378722805	7.34274652849755	8.589121656821	106.947234175534	267.769427846593	323.148074824993
0.0075	NONANE	dG (kJ/Mol)					6658.6418087083	13828.8879366938	323.148880973229
0.0075	OCTANE	dG (kJ/Mol)					1529.53873393617	3159.78506567251	323.15044969412
0.0075	HEPTANE	dG (kJ/Mol)					336.6869181259	682.161875789431	323.149291640061
0.0075	HEXANE	dG (kJ/Mol)					82.4642216654727	134.388696471522	323.14897802793
0.0075	DICHLOROMETHANE	dG (kJ/Mol)	5.37880619153402	5.88513023411767	5.83107360259069	6.35706561980497	9.72337234150143	16.4938242373974	323.148110198974
0.0075	ETHYL ACETATE	dG (kJ/Mol)	8.79316356835729	10.0691539243521	7.02373021394261	8.2069099527233	96.379676261685	229.396262710648	323.148074824993
0.01	NONANE	dG (kJ/Mol)					5771.16170887311	12778.5183505354	323.148880973229
0.01	OCTANE	dG (kJ/Mol)					1338.64426949345	2873.23797186084	323.15044969412
0.01	HEPTANE	dG (kJ/Mol)					301.114007093224	625.3450478884	323.149291640061
0.01	HEXANE	dG (kJ/Mol)					78.867931008844	126.834165877085	323.14897802793
0.01	DICHLOROMETHANE	dG (kJ/Mol)	5.29768878446316	5.86206762290294	5.74062594961758	6.3311854298497	9.70624235135445	15.568069745178	323.148110198974
0.01	ETHYL ACETATE	dG (kJ/Mol)	8.48713140633057	9.79601248717868	6.75625806162932	7.94186781535109	86.5491049128251	196.304411659498	323.148074824993
0.015	NONANE	dG (kJ/Mol)					4182.51938782066	10913.5753801979	323.148880973229
0.015	OCTANE	dG (kJ/Mol)					1039.47556945039	2511.53320478487	323.15044969412
0.015	HEPTANE	dG (kJ/Mol)					247.522874967665	543.029434360989	323.149291640061
0.015	HEXANE	dG (kJ/Mol)					68.9370457485243	114.522317130007	323.14897802793
0.015	DICHLOROMETHANE	dG (kJ/Mol)	4.42009846365487	5.65919276396819	4.84473128712792	6.12554415309074	7.28953500255183	13.5404384419243	323.148110198974
0.015	ETHYL ACETATE	dG (kJ/Mol)	8.09364441255031	9.56326898172669	6.43799608483029	7.73028023381072	74.5442321226221	166.950985861822	323.148074824993
0.02	NONANE	dG (kJ/Mol)					3182.5410135393	9159.91403433895	323.148880973229
0.02	OCTANE	dG (kJ/Mol)					828.435312426094	2218.69482174205	323.15044969412
0.02	HEPTANE	dG (kJ/Mol)					209.684406835884	480.785258750405	323.149291640061
0.02	HEXANE	dG (kJ/Mol)					65.4146239728907	107.358236567448	323.14897802793
0.02	DICHLOROMETHANE	dG (kJ/Mol)	4.61082164379076	5.69170636911304	5.01372777591844	6.15098228106417	8.92875765981883	14.032362325426	323.148110198974
0.02	ETHYL ACETATE	dG (kJ/Mol)	7.63046717217733	9.24108351118813	6.06243792111221	7.45104074593215	68.0629732137996	148.1026175038	323.148074824993
0.025	NONANE	dG (kJ/Mol)					2504.38406764531	7794.36258412526	323.148880973229
0.025	OCTANE	dG (kJ/Mol)					671.891588083107	1921.14658761225	323.15044969412
0.025	HEPTANE	dG (kJ/Mol)					182.704447167049	429.7620251323	323.149291640061
0.025	HEXANE	dG (kJ/Mol)					61.6137804275346	102.317911199176	323.14897802793
0.025	DICHLOROMETHANE	dG (kJ/Mol)	4.56870374065492	5.41741809838427	4.95130119713446	5.86533674639421	9.72071481935548	13.2354140711887	323.148110198974
0.025	ETHYL ACETATE	dG (kJ/Mol)	7.05320289057282	8.8898743100415	5.5575281504479	7.14471324602519	58.1935498337094	132.277016688904	323.148074824993
0.03	NONANE	dG (kJ/Mol)					2027.81235050527	7077.54816680594	323.148880973229
0.03	OCTANE	dG (kJ/Mol)					567.765010698619	1697.23112329147	323.15044969412
0.03	HEPTANE	dG (kJ/Mol)					164.184650850422	387.031496450533	323.149291640061
0.03	HEXANE	dG (kJ/Mol)					57.1415011410689	97.0240429674291	323.14897802793
0.03	DICHLOROMETHANE	dG (kJ/Mol)	4.4031381517577	5.58284493971115	4.77005858355609	6.02482995705562	9.71214563064238	13.6482025442301	323.148110198974
0.03	ETHYL ACETATE	dG (kJ/Mol)	6.91909024975426	8.77395446789033	5.47882740096478	7.04564803896581	56.9420673075653	121.581341088225	323.148074824993
0.035	NONANE	dG (kJ/Mol)					1716.28102519584	5923.02571033705	323.148880973229
0.035	OCTANE	dG (kJ/Mol)					496.503974022652	1518.8493443671	323.15044969412
0.035	HEPTANE	dG (kJ/Mol)					149.229948787154	355.445864600282	323.149291640061
0.035	HEXANE	dG (kJ/Mol)					54.2534185329056	91.8306058036836	323.14897802793
0.035	DICHLOROMETHANE	dG (kJ/Mol)	4.25334370843364	5.41907498826122	4.60839978311885	5.85082768237569	9.68425134872336	13.6821586149941	323.148110198974
0.035	ETHYL ACETATE	dG (kJ/Mol)	6.67203779127367	8.44671107001761	5.27791747800533	6.7676379117198	53.3171727834555	111.5623371052	323.148074824993
0.04	NONANE	dG (kJ/Mol)					1469.63617954403	5245.78581824656	323.148880973229
0.04	OCTANE	dG (kJ/Mol)					444.355742963678	1372.0800048535	323.15044969412
0.04	HEPTANE	dG (kJ/Mol)					139.7464554583	327.312855796827	323.149291640061
0.04	HEXANE	dG (kJ/Mol)					51.5592528272554	87.5698077111498	323.14897802793
0.04	DICHLOROMETHANE	dG (kJ/Mol)	4.10733191488697	5.22729702973839	4.45083512150747	5.65201835436017	9.72080496040418	12.9393296828366	323.148110198974
0.04	ETHYL ACETATE	dG (kJ/Mol)	6.52465951653796	8.30525383421447	5.17320905391918	6.65553213059126	52.1759876657699	105.708625379709	323.148074824993
0.045	NONANE	dG (kJ/Mol)					1295.89327074058	4590.67567000312	323.148880973229
0.045	OCTANE	dG (kJ/Mol)					403.817473107897	1241.61180242723	323.15044969412
0.045	HEPTANE	dG (kJ/Mol)					132.078132853336	304.682281507132	323.149291640061
0.045	HEXANE	dG (kJ/Mol)					47.0554046219792	83.563872151428	323.14897802793
0.045	DICHLOROMETHANE	dG (kJ/Mol)	4.15869941045059	5.38073681476202	4.49606877124095	5.79682223314433	9.59879580323356	14.2027022591425	323.148110198974
0.045	ETHYL ACETATE	dG (kJ/Mol)	6.50636260278899	8.11489315446701	5.1705893419682	6.50006173521867	49.7125050791053	100.064565115998	323.148074824993
0.05	NONANE	dG (kJ/Mol)					1174.32873514924	4248.60357282471	323.148880973229
0.05	OCTANE	dG (kJ/Mol)					371.915562649528	1135.70073090863	323.15044969412
0.05	HEPTANE	dG (kJ/Mol)					125.265320629716	286.640327538071	323.149291640061
0.05	HEXANE	dG (kJ/Mol)					48.0923276953498	80.662017224033	323.14897802793
0.05	DICHLOROMETHANE	dG (kJ/Mol)	3.88379237249475	5.29375509918348	4.20954337066545	5.70338330418557	9.7221506500963	13.7505730158971	323.148110198974
0.05	ETHYL ACETATE	dG (kJ/Mol)	6.10419418796989	7.88576140898187	4.81577614173366	6.28809369054625	46.7330809203269	90.913707817534	323.148074824993
0.055	NONANE	dG (kJ/Mol)					1053.86001533489	3592.70638571158	323.148880973229
0.055	OCTANE	dG (kJ/Mol)					345.084605556862	1022.44463079334	323.15044969412
0.055	HEPTANE	dG (kJ/Mol)					118.937787890346	270.529472449158	323.149291640061
0.055	HEXANE	dG (kJ/Mol)					48.494599437682	79.3903211829422	323.14897802793
0.055	DICHLOROMETHANE	dG (kJ/Mol)	3.59955484046903	4.93142114553618	3.91506406176591	5.32626265417349	9.70688674530455	13.6824421526214	323.148110198974
0.055	ETHYL ACETATE	dG (kJ/Mol)	5.85646724105743	7.47636236621674	4.61400285319387	5.93982364683934	46.0822528816375	85.8308431778568	323.148074824993
0.06	NONANE	dG (kJ/Mol)					986.915337597487	3212.54970935111	323.148880973229
0.06	OCTANE	dG (kJ/Mol)					332.051461758998	966.107802407832	323.15044969412
0.06	HEPTANE	dG (kJ/Mol)					118.156757656714	262.1713287349	323.149291640061
0.06	HEXANE	dG (kJ/Mol)					46.3263788260146	76.9034492859594	323.14897802793
0.06	DICHLOROMETHANE	dG (kJ/Mol)	3.59355296114486	4.77031469747588	3.90472353237965	5.15784262682282	9.68201291275392	13.6359244856115	323.148110198974
0.06	ETHYL ACETATE	dG (kJ/Mol)	5.56824644210969	7.2690807846161	4.33552396832968	5.76522790067899	41.1220775948874	82.537585405706	323.148074824993
0.065	NONANE	dG (kJ/Mol)					947.067820802151	3237.16205736072	323.148880973229
0.065	OCTANE	dG (kJ/Mol)					320.671343344214	919.295093709391	323.15044969412
0.065	HEPTANE	dG (kJ/Mol)					113.811393153369	247.600091993028	323.149291640061
0.065	HEXANE	dG (kJ/Mol)					43.7315906207037	74.3983611388409	323.14897802793
0.065	DICHLOROMETHANE	dG (kJ/Mol)	3.77280111536608	5.01262961825933	4.08560522680615	5.40259336023783	9.69752286917925	13.6451551017037	323.148110198974
0.065	ETHYL ACETATE	dG (kJ/Mol)	5.73854790684768	7.47561622508822	4.49960361674809	5.95481848023908	41.1995821161614	82.2487262544044	323.148074824993
0.07	NONANE	dG (kJ/Mol)					889.531064705062	2841.26095936759	323.148880973229
0.07	OCTANE	dG (kJ/Mol)					307.427672700659	861.55571121324	323.15044969412
0.07	HEPTANE	dG (kJ/Mol)					111.115199214318	235.902116963794	323.149291640061
0.07	HEXANE	dG (kJ/Mol)					43.1744739824351	71.1026053941556	323.14897802793
0.07	DICHLOROMETHANE	dG (kJ/Mol)	3.67437319608746	4.92256598031492	3.98202016009152	5.30606871960274	9.69885732945141	13.8091110569641	323.148110198974
0.07	ETHYL ACETATE	dG (kJ/Mol)	5.58083706560621	7.3094589092877	4.36211065393862	5.82302713518736	39.8378004634324	79.3853794227033	323.148074824993
0.075	NONANE	dG (kJ/Mol)					855.143163269906	2454.19999267316	323.148880973229
0.075	OCTANE	dG (kJ/Mol)					297.60286530128	782.566393395958	323.15044969412
0.075	HEPTANE	dG (kJ/Mol)					108.576235284736	227.324196153893	323.149291640061
0.075	HEXANE	dG (kJ/Mol)					41.3478058288468	69.7621588998662	323.14897802793
0.075	DICHLOROMETHANE	dG (kJ/Mol)	4.36585166889155	4.73829835120777	4.67290268491966	5.10717433557505	12.1054529344859	14.4624818835608	323.148110198974
0.075	ETHYL ACETATE	dG (kJ/Mol)	5.48830333876812	6.97053879954655	4.26877003388399	5.53640000278798	37.1457546612532	76.1199529647654	323.148074824993
0.08	NONANE	dG (kJ/Mol)					824.459796469069	2111.99524677179	323.148880973229
0.08	OCTANE	dG (kJ/Mol)					290.159539579167	749.814837652972	323.15044969412
0.08	HEPTANE	dG (kJ/Mol)					106.867503797753	216.32486903008	323.149291640061
0.08	HEXANE	dG (kJ/Mol)					43.3032135842575	69.8685486955816	323.14897802793
0.08	DICHLOROMETHANE	dG (kJ/Mol)	2.94401536214049	4.11466117858685	3.24426340797985	4.47581166154552	7.90841783058553	13.1240345836499	323.148110198974
0.08	ETHYL ACETATE	dG (kJ/Mol)	5.24991644400284	6.591630551178	4.06239311994115	5.2166272452455	37.023908751603	73.3085357383387	323.148074824993
0.085	NONANE	dG (kJ/Mol)					813.25092177797	1932.04648083095	323.148880973229
0.085	OCTANE	dG (kJ/Mol)					285.561702263254	707.096089116995	323.15044969412
0.085	HEPTANE	dG (kJ/Mol)					106.735037071158	207.630923117094	323.149291640061
0.085	HEXANE	dG (kJ/Mol)					41.837788406318	66.5086720958274	323.14897802793
0.085	DICHLOROMETHANE	dG (kJ/Mol)	4.19204971415561	4.24452348336423	4.49211970440626	4.6015478590221	12.1218834097945	13.7663044191801	323.148110198974
0.085	ETHYL ACETATE	dG (kJ/Mol)	5.42879593812822	6.58116967159971	4.23416179618799	5.22273853050553	38.2496485545282	72.290034964452	323.148074824993
0.09	NONANE	dG (kJ/Mol)					805.949589723847	1798.43621344495	323.148880973229
0.09	OCTANE	dG (kJ/Mol)					282.607606573512	678.272797890876	323.15044969412
0.09	HEPTANE	dG (kJ/Mol)					106.453192771065	201.384805054233	323.149291640061
0.09	HEXANE	dG (kJ/Mol)					38.4075000225731	64.5554817743468	323.14897802793
0.09	DICHLOROMETHANE	dG (kJ/Mol)	4.3830814451297	4.23356154281089	4.6878271792215	4.5870277002501	11.5062298369922	13.9262333352567	323.148110198974
0.09	ETHYL ACETATE	dG (kJ/Mol)	5.54897459913323	6.44924567916816	4.32578501927676	5.10782211184026	35.9177729507072	69.2455542293774	323.148074824993
0.095	NONANE	dG (kJ/Mol)					799.952512867775	1714.74360116341	323.148880973229
0.095	OCTANE	dG (kJ/Mol)					279.237191979416	649.235805535525	323.15044969412
0.095	HEPTANE	dG (kJ/Mol)					105.090290796575	195.435862396179	323.149291640061
0.095	HEXANE	dG (kJ/Mol)					37.287943194743	63.6870732844486	323.14897802793
0.095	DICHLOROMETHANE	dG (kJ/Mol)	4.35299474166027	4.22084905582108	4.65934012080717	4.570400406642	10.8817939018553	14.0852850535277	323.148110198974
0.095	ETHYL ACETATE	dG (kJ/Mol)	5.5673213426448	6.3373886805812	4.33563326460397	5.00966566069998	34.7498187094637	66.9569327572088	323.148074824993
0.1	NONANE	dG (kJ/Mol)					793.955436011703	1631.05098888187	323.148880973229
0.1	OCTANE	dG (kJ/Mol)					275.866777385319	620.198813180174	323.15044969412
0.1	HEPTANE	dG (kJ/Mol)					103.727388822085	189.486919738124	323.149291640061
0.1	HEXANE	dG (kJ/Mol)					38.8425320145532	63.0804775246614	323.14897802793
0.1	DICHLOROMETHANE	dG (kJ/Mol)	4.02104309316743	4.18534686897972	4.32386033351943	4.53041075061328	10.2573579667183	14.2443367717987	323.148110198974
0.1	ETHYL ACETATE	dG (kJ/Mol)	5.15944840351924	6.22679168052339	3.94590998293278	4.91523757845344	31.522975415833	65.2259313432115	323.148074824993
0.12	NONANE	dG (kJ/Mol)					812.288834027216	1474.39227240569	323.148880973229
0.12	OCTANE	dG (kJ/Mol)					276.913772909558	523.624720110775	323.15044969412
0.12	HEPTANE	dG (kJ/Mol)					98.8379236907349	167.936630886212	323.149291640061
0.12	HEXANE	dG (kJ/Mol)					38.8108446998136	59.962768832397	323.14897802793
0.12	DICHLOROMETHANE	dG (kJ/Mol)	4.43356992476242	4.23668572206211	4.74342547979312	4.57108978320404	11.2942495374751	14.1412379162769	323.148110198974
0.12	ETHYL ACETATE	dG (kJ/Mol)	5.29156977820384	6.09597153748344	4.06596873953597	4.80462943489688	31.5321331657893	59.6915387181794	323.148074824993
0.14	NONANE	dG (kJ/Mol)					856.820048150986	1311.73962096893	323.148880973229
0.14	OCTANE	dG (kJ/Mol)					284.119567252092	461.498318027124	323.15044969412
0.14	HEPTANE	dG (kJ/Mol)					96.3595704232742	154.880626401343	323.149291640061
0.14	HEXANE	dG (kJ/Mol)					36.1312624736105	55.8357312352847	323.14897802793
0.14	DICHLOROMETHANE	dG (kJ/Mol)	5.12232144396536	4.22207791927748	5.44626815501248	4.54791496089529	12.1016206571912	13.7630579555282	323.148110198974
0.14	ETHYL ACETATE	dG (kJ/Mol)	5.7150265209408	5.99057846943014	4.4389520323521	4.71867369898042	31.5290529818799	55.4675847254372	323.148074824993
0.16	NONANE	dG (kJ/Mol)					911.498263337427	1191.87466507275	323.148880973229
0.16	OCTANE	dG (kJ/Mol)					295.74853381191	422.859113345815	323.15044969412
0.16	HEPTANE	dG (kJ/Mol)					94.7169283830781	143.801011373095	323.149291640061
0.16	HEXANE	dG (kJ/Mol)					34.1344432405086	51.4222974844717	323.14897802793
0.16	DICHLOROMETHANE	dG (kJ/Mol)	5.31681070231182	4.23086131905669	5.65522834938857	4.55445210241045	10.9737201756365	12.9766369344691	323.148110198974
0.16	ETHYL ACETATE	dG (kJ/Mol)	5.99937985372343	6.01634590720764	4.67496648459095	4.75040303536236	30.4232033561337	52.4354750380434	323.148074824993
0.18	NONANE	dG (kJ/Mol)					963.437060778796	1122.35351717847	323.148880973229
0.18	OCTANE	dG (kJ/Mol)					308.484617043618	390.696010882766	323.15044969412
0.18	HEPTANE	dG (kJ/Mol)					94.7413470925933	136.107807153138	323.149291640061
0.18	HEXANE	dG (kJ/Mol)					30.2314578894384	48.436154597342	323.14897802793
0.18	DICHLOROMETHANE	dG (kJ/Mol)	5.65439835427711	4.30139457750584	6.0100109116479	4.62184008879763	9.66739965198301	12.6251968787647	323.148110198974
0.18	ETHYL ACETATE	dG (kJ/Mol)	6.41944126946456	6.0028046303187	5.02569065472463	4.73785766341314	28.7621273371229	49.3654018775203	323.148074824993
0.2	NONANE	dG (kJ/Mol)					1015.37585822016	1052.83236928418	323.148880973229
0.2	OCTANE	dG (kJ/Mol)					321.220700275325	358.532908419716	323.15044969412
0.2	HEPTANE	dG (kJ/Mol)					94.6793545264361	131.687556270359	323.149291640061
0.2	HEXANE	dG (kJ/Mol)					30.552279168592	47.0796838773532	323.14897802793
0.2	DICHLOROMETHANE	dG (kJ/Mol)	5.78646166500024	4.43832812147733	6.14939576652721	4.74980446240654	9.70519365560352	13.4754885478798	323.148110198974
0.2	ETHYL ACETATE	dG (kJ/Mol)	6.35718273220071	5.83612343223628	4.9451644630351	4.58696285691382	27.1703108226435	46.5522152714981	323.148074824993
