Repository: fergalbyrne/nanosheets-clj

nanosheets-clj
==============

Using Clojure to analyse physicochemical properties of MoS2 nanosheets.

This repo contains software developed to work on IGC data and produce useful analysis of surface area and
surface energy information. The data used is courtesy of a Diplom thesis 
by Louise Klodt on the preparation of Molybdenum Disulphide nanosheets.

The Clojure code is in the igc folder, other folders contain data and products of the software and related analysis.

## Usage

From igc/ run 

    igc$ lein repl

### Surface Area Plots

    ; load the code
    (use '[igc surface-energy util] :reload)
    (use '[incanter core io stats charts datasets latex])
    ;
    ; provide the directory name and machine file locations
    (set-machine-location! "../Nanosheets-Prep-II-2000rpm-12mg-01-3mm-30C-S1-SA-10ml" "SA-2k-12mg-S1.csv")
    ;
    ; create the four csv files from the machine file
    (write-se-data-files @machine-file @machine-dir)
    ;
    ; create and save the plots
    (run-plots)
    ; if the data is surface energy data, run this:
    (run-plots :plot-set :surface-energy)

File: Nanosheets-Prep-I-1500rpm-10mg-01-3mm-50C-S1-SE-10ml/se-data-dispersive-surface-energy.csv
n/nm	Disp. Surf. En. (mJ/m^2) - Stz & Max	Disp. Surf. En. (mJ/m^2) - Stz & Com	Disp. Surf. En. (mJ/m^2) - DnG & Max	Disp. Surf. En. (mJ/m^2) - DnG & Com
0.005	51.0043731916846	107.985583426086	49.9305080492249	112.460100565857
0.0075	92.4687156016883	104.115423941315	96.4267859130453	108.461760612928
0.01	94.1986530097327	101.681854785933	98.1607140519186	105.917657489176
0.02	87.4882841996743	96.331533696451	91.1777578395669	100.354656332627
0.03	80.3775046315814	92.5682028009382	83.8105023008996	96.4408290826878
0.04	70.3802389034814	88.5894053852643	73.39806527769	92.3077502569408
0.05	59.2239928352406	84.3323995037498	61.7187308125371	87.8588825499918
0.06	49.6924635171926	78.1625530299518	51.7238414407228	81.4906646333815
0.07	45.6725625071173	74.3182476248196	47.634447014509	77.559304554454
0.08	41.3411324191401	70.3167020784365	43.0843609268847	73.2929715536813
0.09	34.7110308910748	50.8848432518612	36.2251508764819	53.2425921650773
0.1	20.2180109461961	49.8610266425636	21.2623851636658	49.1364198879995

File: Nanosheets-Prep-I-1500rpm-10mg-01-3mm-50C-S1-SE-10ml/se-data-free-energy.csv
n/nm	Solvent Name	Unit	En. (Stz Max)	En. (Stz Com)	En. (Pol Max)	En. (Pol Com)	Interpolated Retention Volume (Max)	Interpolated Retention Volume (Com)	Column Temperature [Kelvin]
0.005	NONANE	dG (kJ/Mol)					-135.320779111297	14449.6738433758	323.149262650808
0.005	OCTANE	dG (kJ/Mol)					1718.9376780806	3005.31214898104	323.150849088033
0.005	HEPTANE	dG (kJ/Mol)					337.831807269127	618.096011784196	323.151790841421
0.005	HEXANE	dG (kJ/Mol)					68.6231485903727	96.8454476117073	323.152623558044
0.005	DICHLOROMETHANE	dG (kJ/Mol)	-19.9520737806405	7.05739358891388	-19.9024206668386	7.55949260996666	6.42081710189818	13.8535511405287	323.151472791036
0.005	ETHYL ACETATE	dG (kJ/Mol)	-11.8677991115461	9.67841211177673	-10.2061999788396	7.67127684223785	58.7629107158973	116.81538520941	323.152937104967
0.0075	NONANE	dG (kJ/Mol)					6676.7402942472	12952.0978052171	323.149262650808
0.0075	OCTANE	dG (kJ/Mol)					1583.11031048417	2868.18857871451	323.150849088033
0.0075	HEPTANE	dG (kJ/Mol)					324.169775889329	594.130017251968	323.151790841421
0.0075	HEXANE	dG (kJ/Mol)					67.4964166976424	95.6366132500598	323.152623558044
0.0075	DICHLOROMETHANE	dG (kJ/Mol)	5.18023096360114	6.79533534654349	5.65602819081654	7.29108514149008	6.41249975080199	13.5739393721418	323.151472791036
0.0075	ETHYL ACETATE	dG (kJ/Mol)	8.19957534069907	9.46153257079092	6.35022203586004	7.49264478912191	57.5261452640595	113.989377904697	323.152937104967
0.01	NONANE	dG (kJ/Mol)					6940.92554854601	12088.9349792238	323.149262650808
0.01	OCTANE	dG (kJ/Mol)					1472.52257579848	2688.40780850672	323.150849088033
0.01	HEPTANE	dG (kJ/Mol)					310.507744509532	570.164022719739	323.151790841421
0.01	HEXANE	dG (kJ/Mol)					66.3696848049122	94.4277788884124	323.152623558044
0.01	DICHLOROMETHANE	dG (kJ/Mol)	5.4049465652398	6.64382480681294	5.87889579697368	7.13297245941253	6.4041823997058	13.294327603755	323.151472791036
0.01	ETHYL ACETATE	dG (kJ/Mol)	8.34260900683711	9.33436629514752	6.47154870737172	7.38807133398093	56.2893798122218	111.163370599985	323.152937104967
0.02	NONANE	dG (kJ/Mol)					5430.10649580461	10005.2439803276	323.149262650808
0.02	OCTANE	dG (kJ/Mol)					1170.33906670136	2204.92343593272	323.150849088033
0.02	HEPTANE	dG (kJ/Mol)					255.898340688802	476.523183645498	323.151790841421
0.02	HEXANE	dG (kJ/Mol)					61.8627572339912	89.5924414418225	323.152623558044
0.02	DICHLOROMETHANE	dG (kJ/Mol)	5.23687756745788	6.3270619072293	5.69444110382186	6.80396560490396	6.37091299532103	12.1758805302077	323.151472791036
0.02	ETHYL ACETATE	dG (kJ/Mol)	8.04665660725831	9.04599650210871	6.24404834295641	7.15216993390205	51.3423180048709	99.8593413811346	323.152937104967
0.03	NONANE	dG (kJ/Mol)					4112.09596807557	8590.28330028471	323.149262650808
0.03	OCTANE	dG (kJ/Mol)					917.486118502624	1906.65511685927	323.150849088033
0.03	HEPTANE	dG (kJ/Mol)					202.493402391573	419.456325771574	323.151790841421
0.03	HEXANE	dG (kJ/Mol)					57.3558296630703	84.7571039952327	323.152623558044
0.03	DICHLOROMETHANE	dG (kJ/Mol)	5.06403531991284	6.03348262059001	5.50666225984322	6.50152802166348	6.33764359093626	11.0574334566603	323.151472791036
0.03	ETHYL ACETATE	dG (kJ/Mol)	7.73173345444771	8.74642162709477	6.00682937518938	6.89034928115287	46.39525619752	88.5553121622846	323.152937104967
0.04	NONANE	dG (kJ/Mol)					2855.24797995492	7287.22801340904	323.149262650808
0.04	OCTANE	dG (kJ/Mol)					664.747857036615	1630.06141739961	323.150849088033
0.04	HEPTANE	dG (kJ/Mol)					157.327529044466	363.717410046012	323.151790841421
0.04	HEXANE	dG (kJ/Mol)					52.8645972568455	79.9617673974678	323.152623558044
0.04	DICHLOROMETHANE	dG (kJ/Mol)	4.67149508166093	5.71147132686204	5.086785568157	6.17040191046136	6.30437418655149	9.93898638311296	323.151472791036
0.04	ETHYL ACETATE	dG (kJ/Mol)	7.18742790671728	8.48908289504834	5.57414452773351	6.67409163608641	40.9083987259582	79.6621065859887	323.152937104967
0.05	NONANE	dG (kJ/Mol)					1913.72898639683	6231.18861382408	323.149262650808
0.05	OCTANE	dG (kJ/Mol)					462.182126194459	1390.54425979392	323.150849088033
0.05	HEPTANE	dG (kJ/Mol)					127.51569726252	323.041418622032	323.151790841421
0.05	HEXANE	dG (kJ/Mol)					48.7891533011203	76.2356060024298	323.152623558044
0.05	DICHLOROMETHANE	dG (kJ/Mol)	4.07629174327725	5.43447962140828	4.45218580944127	5.8809668426328	6.25335209617451	9.30285730229712	323.151472791036
0.05	ETHYL ACETATE	dG (kJ/Mol)	6.71847298094301	8.24653645976993	5.23494796546598	6.47477434569536	39.3699515968559	73.6255205871015	323.152937104967
0.06	NONANE	dG (kJ/Mol)					1304.78935657104	4861.24790438112	323.149262650808
0.06	OCTANE	dG (kJ/Mol)					363.280412575978	1226.4390715494	323.150849088033
0.06	HEPTANE	dG (kJ/Mol)					122.179678095708	286.887708859926	323.151790841421
0.06	HEXANE	dG (kJ/Mol)					44.0353508866112	71.0805195977396	323.152623558044
0.06	DICHLOROMETHANE	dG (kJ/Mol)	3.60378086936736	5.37605518223691	3.94070140062258	5.8117253058865	6.74928810166678	10.0070506180322	323.151472791036
0.06	ETHYL ACETATE	dG (kJ/Mol)	6.14435058472518	7.91414123172336	4.78014927199641	6.21258667066286	38.0750056929082	68.8475079780321	323.152937104967
0.07	NONANE	dG (kJ/Mol)					1006.73606795083	4166.61093025204	323.149262650808
0.07	OCTANE	dG (kJ/Mol)					312.867877725833	1184.59560901316	323.150849088033
0.07	HEPTANE	dG (kJ/Mol)					97.6441990825666	269.680685955857	323.151790841421
0.07	HEXANE	dG (kJ/Mol)					40.52674961999	68.9699661776875	323.152623558044
0.07	DICHLOROMETHANE	dG (kJ/Mol)	4.09006343328352	5.13197777525421	4.42505542071142	5.56446926214155	8.26159281522636	9.9104488955267	323.151472791036
0.07	ETHYL ACETATE	dG (kJ/Mol)	6.02661995260392	7.58007141465134	4.72732981238953	5.92637185795946	36.0364305680911	64.3410114654965	323.152937104967
0.08	NONANE	dG (kJ/Mol)					823.607671823748	3648.00533142429	323.149262650808
0.08	OCTANE	dG (kJ/Mol)					260.468469970028	966.941527268523	323.150849088033
0.08	HEPTANE	dG (kJ/Mol)					89.399000113383	247.393488975245	323.151790841421
0.08	HEXANE	dG (kJ/Mol)					38.3125621911409	66.0214963325415	323.152623558044
0.08	DICHLOROMETHANE	dG (kJ/Mol)	3.8416068242323	5.13775867517491	4.15595817654219	5.54915343953758	8.27172832245498	10.3921036245655	323.151472791036
0.08	ETHYL ACETATE	dG (kJ/Mol)	5.67906497115656	7.39345714826421	4.43980232250116	5.77825125485701	33.5259200526036	61.182374973639	323.152937104967
0.09	NONANE	dG (kJ/Mol)					591.478611808935	1829.32412067289	323.149262650808
0.09	OCTANE	dG (kJ/Mol)					229.119909083448	861.981399834806	323.150849088033
0.09	HEPTANE	dG (kJ/Mol)					81.4171406362923	226.43091590472	323.151790841421
0.09	HEXANE	dG (kJ/Mol)					36.1447773105824	63.4707067039162	323.152623558044
0.09	DICHLOROMETHANE	dG (kJ/Mol)	3.25524554797081	3.45288301048017	3.55072082477612	3.82767644682706	8.26316476810087	10.397805432445	323.151472791036
0.09	ETHYL ACETATE	dG (kJ/Mol)	5.09260640995606	5.95439542494795	3.96237008513245	4.59812555699746	31.5431800854904	58.3543849832753	323.152937104967
0.1	NONANE	dG (kJ/Mol)					262.006045660692	-939.900830516941	323.149262650808
0.1	OCTANE	dG (kJ/Mol)					209.527870011518	790.697390854569	323.150849088033
0.1	HEPTANE	dG (kJ/Mol)					76.5514813257476	208.858971203398	323.151790841421
0.1	HEXANE	dG (kJ/Mol)					33.0614005782818	60.3793680797301	323.152623558044
0.1	DICHLOROMETHANE	dG (kJ/Mol)	1.3834246811174	-17.576107904003	1.64029403143915	-17.5683602950574	8.25460121374677	10.4035072403245	323.151472791036
0.1	ETHYL ACETATE	dG (kJ/Mol)	3.58387275542349	-10.9539084734433	2.74370333300614	-9.34059538566357	30.882104900841	55.75156246	323.152937104967

File: Nanosheets-Prep-I-750rpm-20mg-01-3mm-50C-S2-SE-10ml/se-data-dispersive-surface-energy.csv
n/nm	Disp. Surf. En. (mJ/m^2) - Stz & Max	Disp. Surf. En. (mJ/m^2) - Stz & Com	Disp. Surf. En. (mJ/m^2) - DnG & Max	Disp. Surf. En. (mJ/m^2) - DnG & Com
0.005	28.0780906965674	87.5096551756248	27.2081709171271	89.9054528662162
0.0075	80.8090405307677	97.1647303890639	84.3238965965695	101.152729058524
0.01	86.7459895366605	96.9335189138383	90.3857487211273	101.026063312114
0.02	66.4221041057187	89.5030375382502	69.2854037323265	93.3181785828581
0.03	41.2644503442205	72.3969272532795	43.1394839883098	75.6537646481699
0.04	32.8396612079752	57.2693505055101	34.320434838902	60.0230051065925
0.05	31.0674408416851	53.2227871181842	32.4255846567605	55.6409803443855
0.06	31.9835278417008	51.6362373872079	33.351663236421	53.9608525095193
0.07	33.570164700435	37.9926943388492	34.9890911712674	39.8819147609636
0.08	35.7130333139169	36.6838973486506	37.1985968354838	38.51202208658
0.09	39.53877636381	36.5233199570252	41.1531602020496	38.3137192537187
0.1	41.2035893798882	36.5738288923398	42.8961424763774	38.351415240401

File: Nanosheets-Prep-I-750rpm-20mg-01-3mm-50C-S2-SE-10ml/se-data-free-energy.csv
n/nm	Solvent Name	Unit	En. (Stz Max)	En. (Stz Com)	En. (Pol Max)	En. (Pol Com)	Interpolated Retention Volume (Max)	Interpolated Retention Volume (Com)	Column Temperature [Kelvin]
0.005	NONANE	dG (kJ/Mol)					-55.8705151186484	5394.77279708282	323.149411900838
0.005	OCTANE	dG (kJ/Mol)					545.156686353252	423.307961170847	323.150617822011
0.005	HEPTANE	dG (kJ/Mol)					117.998820275738	270.221689714075	323.149397913615
0.005	HEXANE	dG (kJ/Mol)					25.3137691643188	44.5295628479373	323.152058029175
0.005	DICHLOROMETHANE	dG (kJ/Mol)	-19.3961750812996	4.84700857099338	-19.3119446696981	5.18528059050437	-0.414255993054287	3.98044387663303	323.152344608307
0.005	ETHYL ACETATE	dG (kJ/Mol)	-9.07541069422413	9.64862539356953	-7.80869436597104	7.76047948779292	25.8292190880328	67.3351052187957	323.148828887939
0.0075	NONANE	dG (kJ/Mol)					1831.07980632377	4975.38693135135	323.149411900838
0.0075	OCTANE	dG (kJ/Mol)					511.297940443091	1101.32459419963	323.150617822011
0.0075	HEPTANE	dG (kJ/Mol)					111.351173214702	253.758931479395	323.149397913615
0.0075	HEXANE	dG (kJ/Mol)					25.2824883778823	42.7172979761019	323.152058029175
0.0075	DICHLOROMETHANE	dG (kJ/Mol)	1.21247428614564	5.64717376970452	1.66265194177791	6.12015055012203	0.736206871421603	4.60149231018194	323.152344608307
0.0075	ETHYL ACETATE	dG (kJ/Mol)	7.85994421155265	9.54761220588216	6.13496542964773	7.64133475688734	23.7688529400001	58.8620695889158	323.148828887939
0.01	NONANE	dG (kJ/Mol)					2186.67118845965	4613.11778549375	323.149411900838
0.01	OCTANE	dG (kJ/Mol)					472.905130022043	1116.25296165895	323.150617822011
0.01	HEPTANE	dG (kJ/Mol)					105.969704734339	235.79508755954	323.149397913615
0.01	HEXANE	dG (kJ/Mol)					25.2512075914459	40.9050331042666	323.152058029175
0.01	DICHLOROMETHANE	dG (kJ/Mol)	4.30748171891557	6.08583186552289	4.76142864569416	6.56820715071359	1.8866697358975	5.22254074373085	323.152344608307
0.01	ETHYL ACETATE	dG (kJ/Mol)	8.07613207307881	9.28810575261814	6.27999240616448	7.39121893176675	21.6300279835758	51.4518717283645	323.148828887939
0.02	NONANE	dG (kJ/Mol)					1185.08924537083	3465.14329875121	323.149411900838
0.02	OCTANE	dG (kJ/Mol)					312.586467790472	916.886764209754	323.150617822011
0.02	HEPTANE	dG (kJ/Mol)					77.3439348233878	200.11969224627	323.149397913615
0.02	HEXANE	dG (kJ/Mol)					24.547772559219	37.2706447684645	323.152058029175
0.02	DICHLOROMETHANE	dG (kJ/Mol)	4.17925404743174	4.54009303705134	4.5844228733984	5.00691963280008	2.84284846101403	3.18135322711957	323.152344608307
0.02	ETHYL ACETATE	dG (kJ/Mol)	6.66109062092331	8.52870735322608	5.09506185594491	6.70833820371892	17.7363391603743	40.2372895169163	323.148828887939
0.03	NONANE	dG (kJ/Mol)					469.848285028906	1999.0547902117	323.149411900838
0.03	OCTANE	dG (kJ/Mol)					186.964739432123	759.887560628352	323.150617822011
0.03	HEPTANE	dG (kJ/Mol)					55.6888811455025	169.102460074789	323.149397913615
0.03	HEXANE	dG (kJ/Mol)					22.8643851750101	35.2914960583789	323.152058029175
0.03	DICHLOROMETHANE	dG (kJ/Mol)	2.28605985748372	3.83467472748625	2.61830382874188	4.27190832563144	2.90777760717601	3.70269950453086	323.152344608307
0.03	ETHYL ACETATE	dG (kJ/Mol)	5.07322565124949	6.96136870244437	3.84811221369546	5.33659796150594	16.7719785704118	30.5633448663685	323.148828887939
0.04	NONANE	dG (kJ/Mol)					284.931549131057	1130.29448138925	323.149411900838
0.04	OCTANE	dG (kJ/Mol)					127.956977743718	632.039833418642	323.150617822011
0.04	HEPTANE	dG (kJ/Mol)					44.5146909496231	142.568603522927	323.149397913615
0.04	HEXANE	dG (kJ/Mol)					19.066116855632	32.6154701697312	323.152058029175
0.04	DICHLOROMETHANE	dG (kJ/Mol)	1.86974308403268	3.00390250128354	2.16448288381357	3.41306038306232	2.90885916389843	4.03837910981888	323.152344608307
0.04	ETHYL ACETATE	dG (kJ/Mol)	4.6293459152394	5.75240424187089	3.5352458022206	4.32181668183852	15.3739656904447	26.0780415721532	323.148828887939
0.05	NONANE	dG (kJ/Mol)					241.759141672623	938.87638036537	323.149411900838
0.05	OCTANE	dG (kJ/Mol)					100.563887817156	448.753987164235	323.150617822011
0.05	HEPTANE	dG (kJ/Mol)					37.7864776784959	122.731182004584	323.149397913615
0.05	HEXANE	dG (kJ/Mol)					17.1757042495842	29.5284366587826	323.152058029175
0.05	DICHLOROMETHANE	dG (kJ/Mol)	2.06164323234473	2.70132201662668	2.3416690388175	3.0791364297633	2.94055599496452	3.58262193235917	323.152344608307
0.05	ETHYL ACETATE	dG (kJ/Mol)	4.69214023267545	5.68645267498911	3.62321715696623	4.29544891355636	14.5561415882856	24.5107642679286	323.148828887939
0.06	NONANE	dG (kJ/Mol)					226.882959719914	823.181836345306	323.149411900838
0.06	OCTANE	dG (kJ/Mol)					88.9596144494549	384.5280035139	323.150617822011
0.06	HEPTANE	dG (kJ/Mol)					34.2625807454215	109.388969020931	323.149397913615
0.06	HEXANE	dG (kJ/Mol)					15.3271835010174	27.1106632210763	323.152058029175
0.06	DICHLOROMETHANE	dG (kJ/Mol)	2.45190573533112	3.21601750299748	2.73145242476804	3.58557088267309	2.91039194128694	4.14276799989236	323.152344608307
0.06	ETHYL ACETATE	dG (kJ/Mol)	4.99490100903184	5.69972832432926	3.90706029892501	4.32776455607388	14.072390173853	23.2328389448799	323.148828887939
0.07	NONANE	dG (kJ/Mol)					223.985572365504	452.414134442922	323.149411900838
0.07	OCTANE	dG (kJ/Mol)					83.5018782029309	347.604200971093	323.150617822011
0.07	HEPTANE	dG (kJ/Mol)					32.0901662210651	98.998874507108	323.149397913615
0.07	HEXANE	dG (kJ/Mol)					14.0754699758671	25.4984858998507	323.152058029175
0.07	DICHLOROMETHANE	dG (kJ/Mol)	2.88818707761437	1.72727388477084	3.1720407044487	2.06943563692341	2.94076720708718	3.8759703387847	323.152344608307
0.07	ETHYL ACETATE	dG (kJ/Mol)	5.26209769212871	4.54303934683223	4.145782893043	3.38419700809812	13.5595344609995	21.9514939743672	323.148828887939
0.08	NONANE	dG (kJ/Mol)					229.471031009118	405.656602940024	323.149411900838
0.08	OCTANE	dG (kJ/Mol)					80.6860126897492	316.192705291597	323.150617822011
0.08	HEPTANE	dG (kJ/Mol)					31.0477268531052	91.6927865515136	323.149397913615
0.08	HEXANE	dG (kJ/Mol)					13.0953751275096	24.0609392818997	323.152058029175
0.08	DICHLOROMETHANE	dG (kJ/Mol)	3.72486663063348	1.70948224745208	4.01419974026991	2.04627065907706	3.44205198267332	3.80830719516563	323.152344608307
0.08	ETHYL ACETATE	dG (kJ/Mol)	5.63318666129801	4.4922782229289	4.479335283236	3.35397985874014	13.6189871443901	21.052786872645	323.148828887939
0.09	NONANE	dG (kJ/Mol)					241.164962146411	384.449175144096	323.149411900838
0.09	OCTANE	dG (kJ/Mol)					79.7276274421467	287.601658896662	323.150617822011
0.09	HEPTANE	dG (kJ/Mol)					30.5112206071139	86.7191013909558	323.149397913615
0.09	HEXANE	dG (kJ/Mol)					11.6923213046007	22.6971351016602	323.152058029175
0.09	DICHLOROMETHANE	dG (kJ/Mol)	4.89372250882801	2.09382648398471	5.19405950367585	2.42565493137362	4.19280280103897	4.15249071150377	323.152344608307
0.09	ETHYL ACETATE	dG (kJ/Mol)	5.91399541113366	4.52452528264796	4.69698271527805	3.38570280679026	12.3415004995171	20.1063151792437	323.148828887939
0.1	NONANE	dG (kJ/Mol)					254.031561435705	368.067699774956	323.149411900838
0.1	OCTANE	dG (kJ/Mol)					79.5902582098896	265.337873562697	323.150617822011
0.1	HEPTANE	dG (kJ/Mol)					29.1752675483819	81.1254181378919	323.149397913615
0.1	HEXANE	dG (kJ/Mol)					11.6478511224907	21.5952767822279	323.152058029175
0.1	DICHLOROMETHANE	dG (kJ/Mol)	5.47399369907144	2.61207608681033	5.78188390680091	2.94193737681008	4.75727910808867	4.72837302014132	323.152344608307
0.1	ETHYL ACETATE	dG (kJ/Mol)	5.97562097689783	4.57627508585051	4.73417685295111	3.43509520766538	11.7144548594586	19.2545496178873	323.148828887939
