Repository: fergalbyrne/nanosheets-clj

nanosheets-clj
==============

Using Clojure to analyse physicochemical properties of MoS2 nanosheets.

This repo contains software developed to work on IGC data and produce useful analysis of surface area and
surface energy information. The data used is courtesy of a Diplom thesis 
by Louise Klodt on the preparation of Molybdenum Disulphide nanosheets.

The Clojure code is in the igc folder, other folders contain data and products of the software and related analysis.

## Usage

From igc/ run 

    igc$ lein repl

### Surface Area Plots

    ; load the code
    (use '[igc surface-energy util] :reload)
    (use '[incanter core io stats charts datasets latex])
    ;
    ; provide the directory name and machine file locations
    (set-machine-location! "../Nanosheets-Prep-II-2000rpm-12mg-01-3mm-30C-S1-SA-10ml" "SA-2k-12mg-S1.csv")
    ;
    ; create the four csv files from the machine file
    (write-se-data-files @machine-file @machine-dir)
    ;
    ; create and save the plots
    (run-plots)
    ; if the data is surface energy data, run this:
    (run-plots :plot-set :surface-energy)

File: Nanosheets-Prep-I-1500rpm-10mg-01-3mm-30C-S2-SA-10ml/se-data-injection-items.csv
ID	Injection Name	Solvent	Injection Time [ms]	Duration [min]	Target Fractional Surface Coverage	Actual Fractional Surface Coverage	Column Temperature [Kelvin]	Column Pressure Drop [Torr]	Exit Flow Rate [sccm]	Peak Area [µV•min]	Peak Max (Signal) [µV]	Peak Max (Time) [min]	Peak Com [min]	Peak Com/Max	Ret Volume (Max) [ml/g]	Ret Volume (Com) [ml/g]	Net Ret Time (Max) [min]	Net Ret Volume (Max) [ml/g]	Net Ret Time (Com) [min]	Net Ret Volume (Com) [ml/g]	Partial Pressure [Torr]	Pres Ret Volume (Max) [mMol/(g•Torr)]	Pres Ret Volume (Com) [mMol/(g•Torr)]	Amount  [mMol/g]	Amount  [mMol]	Amount (Max) [mMol/g]	Amount (Com) [mMol/g]
1	colConditioning1	n/a	0	120	n/a	0	392.679899597168	25.608660697937	10.0100002288818	0	0	0	0	0	0	0	0	0	0	0	0	0	0	0	0	0	0
2	methaneInjection1	Methane	3000	3	n/a	0	302.569400215149	23.3196201324463	10.0050001144409	8923.27787850565	97776.3987907266	0.436516666666667	0.448240988451549	1.02685881818537	476.427024058225	489.223290875999	0	0	0	0	0	0	0	0	0	0	0
3	methaneInjection2	Methane	3000	3	n/a	0	302.330480003357	21.4883852005005	10	8950.45366238926	95443.8211394808	0.4432	0.457004758074764	1.03114791984378	483.677272966094	498.742813894701	0	0	0	0	0	0	0	0	0	0	0
4	injection1	OCTANE	2063	50	0.1	0.0919099042465271	303.157025718689	22.1178703308105	10	1442.11018027097	204.913696528414	2.4392	8.07238991326179	3.30944158464324	2668.14903189086	8830.0833601652	1.99850833333333	2186.09301197488	7.61934317805703	8334.51259600568	0.0117275830459823	0.115629070781185	0.440837577180497	0.00484507834627431	4.84507834627431E-05	0.00135604953011612	0.00516995929617392
5	injection2	OCTANE	3877	40	0.2	0.189886602004115	303.150890731812	23.0907154083252	9.99749994277954	3008.11825082195	1653.39084391501	0.9047	4.71798201554569	5.21496851502784	988.720092231907	5156.14415116482	0.464008333333333	507.101096639446	4.26493528034094	4661.02266358108	0.0937469602148022	0.0268226534315844	0.246540574198141	0.0100099708639671	0.000100099708639671	0.00355602685858978	0.0253910636387486
6	injection3	OCTANE	5478	30	0.3	0.275777174204211	303.153714561462	23.1765546798706	10.0025000572205	4405.10634883907	5605.76808330788	0.668083	3.02407113828086	4.52649017903593	730.459247882222	3306.41661172485	0.227391333333333	248.621956136591	2.57102440307611	2811.07070791775	0.315066437053127	0.0131505107979847	0.148687655236939	0.0145377369945854	0.000145377369945854	0.00646649102855648	0.0582985377081051
7	injection4	OCTANE	6212	20	0.35	0.307173512924138	303.152025604248	23.5199146270752	9.99000024795532	4921.33064623415	8752.40046919285	0.624783	2.06850487922352	3.31075730169278	682.105751639402	2258.28659776679	0.184091333333333	200.981392409257	1.61545814401877	1763.67361398744	0.491062261663779	0.0106306890074721	0.0932875699398392	0.016192811299485	0.00016192811299485	0.00833744790660593	0.074716760505591
8	injection5	OCTANE	6908	10	0.4	0.32940217180082	303.153005027771	23.1050252914429	10.0025000572205	5288.60437036663	12275.3083005477	0.5998	1.5211585247029	2.5361095776974	655.830099710099	1663.25699721702	0.159108333333333	173.971380651397	1.06811178949815	1167.88906536863	0.686408863344477	0.00920199450605078	0.0617740039939874	0.0173646065991652	0.000173646065991652	0.0101350262620474	0.0867841022580263
9	injection6	OCTANE	7573	10	0.45	0.366206498243281	303.152095222473	22.7330551147461	10.0150003433228	5899.93617282802	17772.8021704741	0.578133	1.19192323053045	2.06167651825869	633.081274358126	1305.20879749344	0.137441333333333	150.504355323337	0.738876495325699	809.102530480114	0.989139008894978	0.00796075999426831	0.0427965758337667	0.019304765786115	0.00019304765786115	0.0125449882938049	0.0997399158892455
10	injection7	OCTANE	8213	10	0.5	0.400412472457099	303.150390052795	22.489839553833	10	6471.68942841011	20958.0058268375	0.571467	1.20310466709992	2.10529158656566	624.940377878048	1315.68171965182	0.130775333333333	143.012258328934	0.750057931895167	820.242441626538	1.16443042428678	0.00756451642971903	0.0433860530456462	0.0211079514855805	0.000211079514855805	0.0138709830855248	0.107345118535881
11	injection8	OCTANE	8833	10	0.55	0.442596785660832	303.151224517822	22.7473602294922	10.0025000572205	7181.49483297693	25971.2741963032	0.564817	1.12906926229955	1.99900014039866	617.720122009346	1234.82261062376	0.124125333333333	135.751431084966	0.676022527094798	739.341623779145	1.43698341674847	0.00718044114633045	0.0391067628101524	0.0233317194693622	0.000233317194693622	0.0158280338071522	0.118003783765277
12	injection9	OCTANE	9438	5	0.6	0.460016928709765	303.153359794617	22.8618154525757	9.99749994277954	7476.10695636161	30747.2331776387	0.561467	0.918136684964394	1.63524603398667	613.707739032574	1003.56314627994	0.120775333333333	132.012668154861	0.465089949759643	508.363450592401	1.69936471870637	0.0069826337006641	0.0268892054975231	0.0242500313593299	0.000242500313593299	0.0176601463286276	0.125059008512331
13	injection10	OCTANE	10036	5	0.65	0.516653304591979	303.153359794617	23.2337799072266	9.99749994277954	8439.89899032356	39271.2715746151	0.556467	0.840317052860214	1.5100932361851	608.094480582974	918.27936208984	0.115775333333333	126.516650920277	0.387270317655462	423.200194548646	2.15933077329106	0.00669192921223866	0.0223846088552386	0.027235647334539	0.00027235647334539	0.020738206605941	0.135355168730896
14	injection11	OCTANE	10631	5	0.7	0.542518496287981	303.152539634705	23.3053150177002	10.0025000572205	8883.03373860853	42676.7129687191	0.554817	0.826123904476837	1.48900250799243	606.564590390293	903.176196350548	0.114125333333333	124.769763843734	0.373077169272086	407.873948281132	2.33996464350159	0.00659954780893943	0.021574005903173	0.0285991443508387	0.000285991443508387	0.0219303084683092	0.139252164913131
15	injection12	OCTANE	11229	5	0.75	0.594886246812754	303.150975608826	23.1479454040527	10.0050001144409	9785.82007312379	49762.08026434	0.556567	0.802481956129731	1.44184250257333	608.689438053295	877.634302652718	0.115875333333333	126.727045496598	0.34943522092498	382.159790754491	2.71513726147391	0.00670311046965868	0.0202139905057423	0.0313597375229316	0.000313597375229316	0.0244451319717687	0.146835900650838
16	injection13	OCTANE	11835	5	0.8	0.63518622727309	303.153234863281	23.2051649093628	9.98750019073486	10485.5548125787	55093.0878543673	0.55815	0.791712105404683	1.41845759277019	609.334712616614	864.315449649479	0.117458333333333	128.229758642109	0.338665370199932	369.722415164337	3.00070726550925	0.00678254455143898	0.0195559812252056	0.0334841719273013	0.000334841719273013	0.026382023246693	0.152420502288235
17	injection14	OCTANE	12454	5	0.85	0.661398189093444	303.149904632568	23.0478000640869	9.97249984741211	10942.9489559562	58789.9025478865	0.559817	0.782892899138794	1.39848003747438	610.292825320075	853.482333223963	0.119125333333333	129.866253163437	0.329846163934043	359.586699418374	3.19963904766922	0.00686918023834469	0.0190200748034804	0.034865949110841	0.00034865949110841	0.027748521513485	0.156204199665708
18	injection15	OCTANE	13090	5	0.9	0.71975473062704	303.147415542603	23.1336393356323	10.0025000572205	11967.5054141665	66462.377889522	0.561517	0.763239101585044	1.35924486985264	613.948090302098	834.505792098951	0.120825333333333	132.107278426324	0.310192366380293	339.156269472642	3.58857367069742	0.00698777500133968	0.0179395694892788	0.0379422445119274	0.000379422445119274	0.0304663091494369	0.163181519362309
19	injection16	OCTANE	13748	5	0.95	0.76695037865408	303.148304367065	23.0764093399048	9.99499988555908	12802.2011542472	72487.4448358078	0.5648	0.750974457730558	1.3296289973983	617.09950964587	820.513402305419	0.124108333333333	135.60055177579	0.297927722525807	325.515317777242	3.90154190072574	0.00717252962114248	0.0172179849441418	0.0404301876141294	0.000404301876141294	0.0327110830497916	0.168570201634931
20	methaneInjection3	Methane	3000	3	n/a	0	303.151009941101	22.1894102096558	10.0075001716614	9205.00733655871	99123.0231366576	0.44155	0.453936073950967	1.02805135081184	483.324947876546	496.882865545544	0	0	0	0	0	0	0	0	0	0	0
21	methaneInjection4	Methane	3000	3	n/a	0	303.150314712524	23.0621042251587	9.99249982833862	9179.57661727949	98901.6289422257	0.4415	0.453005120341725	1.02605916272191	482.269195775101	494.836727223571	0	0	0	0	0	0	0	0	0	0	0
