Repository: fergalbyrne/nanosheets-clj

nanosheets-clj
==============

Using Clojure to analyse physicochemical properties of MoS2 nanosheets.

This repo contains software developed to work on IGC data and produce useful analysis of surface area and
surface energy information. The data used is courtesy of a Diplom thesis 
by Louise Klodt on the preparation of Molybdenum Disulphide nanosheets.

The Clojure code is in the igc folder, other folders contain data and products of the software and related analysis.

## Usage

From igc/ run 

    igc$ lein repl

### Surface Area Plots

    ; load the code
    (use '[igc surface-energy util] :reload)
    (use '[incanter core io stats charts datasets latex])
    ;
    ; provide the directory name and machine file locations
    (set-machine-location! "../Nanosheets-Prep-II-2000rpm-12mg-01-3mm-30C-S1-SA-10ml" "SA-2k-12mg-S1.csv")
    ;
    ; create the four csv files from the machine file
    (write-se-data-files @machine-file @machine-dir)
    ;
    ; create and save the plots
    (run-plots)
    ; if the data is surface energy data, run this:
    (run-plots :plot-set :surface-energy)

File: Nanosheets-Prep-I-1500rpm-10mg-01-3mm-50C-S1-SE-10ml/se-data-injection-items.csv
ID	Injection Name	Solvent	Injection Time [ms]	Duration [min]	Target Fractional Surface Coverage	Actual Fractional Surface Coverage	Column Temperature [Kelvin]	Column Pressure Drop [Torr]	Exit Flow Rate [sccm]	Peak Area [µV•min]	Peak Max (Signal) [µV]	Peak Max (Time) [min]	Peak Com [min]	Peak Com/Max	Ret Volume (Max) [ml/g]	Ret Volume (Com) [ml/g]	Net Ret Time (Max) [min]	Net Ret Volume (Max) [ml/g]	Net Ret Time (Com) [min]	Net Ret Volume (Com) [ml/g]	Partial Pressure [Torr]	Pres Ret Volume (Max) [mMol/(g•Torr)]	Pres Ret Volume (Com) [mMol/(g•Torr)]	Amount  [mMol/g]	Amount  [mMol]	Amount (Max) [mMol/g]	Amount (Com) [mMol/g]
1	colConditioning1	n/a	0	120	n/a	0	392.668501281738	20.1864957809448	9.99249982833862	0	0	0	0	0	0	0	0	0	0	0	0	0	0	0	0	0	0
2	methaneInjection1	Methane	3000	3	n/a	0	322.660099411011	20.343864440918	10.0174999237061	9063.13226563288	117130.993624765	0.434883333333333	0.441772076151011	1.01584043877901	507.781441140346	515.824921971847	0	0	0	0	0	0	0	0	0	0	0
3	methaneInjection2	Methane	3000	3	n/a	0	323.16301574707	20.7301406860352	10	9109.80604137249	117244.011621317	0.4382	0.443156120361788	1.01131017882654	511.426966794959	517.211297246123	0	0	0	0	0	0	0	0	0	0	0
4	injection1	NONANE	647	60	0.005	0.00416489642871529	323.137310409546	19.8145246505737	9.9850001335144	165.358096139332	15.4021819514253	0.438183	12.8083852472578	29.2306758757364	510.905650310113	14934.1174672972	0.00206216666666675	2.40441231604424	12.3669296481808	14419.3960839266	0.000871187319313204	0.000119313030060291	0.715526961383741	0.000548236146828346	5.48236146828346E-06	1.03943998817361E-07	0.000623358015384224
5	injection2	NONANE	962	60	0.0075	0.00638285499910493	323.148775482178	19.9289751052856	9.9975004196167	253.515018087994	21.1314820828907	6.716083	11.4132643276235	1.69939298362207	7840.20553074981	13323.5902691112	6.27996216666667	7331.08779507335	10.9718087285464	12808.2448468667	0.00119329670615882	0.363774240858645	0.635555005770321	0.000840191800772518	8.40191800772518E-06	0.000117279041672026	0.000828076248599567
6	injection3	NONANE	1271	50	0.01	0.00908820215716115	323.153795623779	19.9432849884033	9.98250007629395	361.134250753768	32.1065179591574	6.239567	10.5338442551869	1.68823321477065	7273.04732508998	12278.6000668157	5.80344616666667	6764.69034129752	10.0923886561098	11764.024702209	0.00181493807963695	0.335663947001632	0.583730927055379	0.00119630368186034	1.19630368186034E-05	0.000325941638713211	0.00119094754383593
7	injection4	NONANE	2455	40	0.02	0.0181586622350044	323.151825332642	20.3867855072021	9.99000024795532	722.659008620932	73.5250394102121	4.83505	8.68179142722636	1.79559496328401	5638.45766914548	10124.3861914077	4.39892916666667	5129.86957649237	8.24033582814934	9609.57689094485	0.00414685475889009	0.254545689670321	0.476830130020203	0.00239027192768561	2.39027192768561E-05	0.000919520978087426	0.00230287567720049
8	injection5	NONANE	3564	40	0.03	0.0273508886032363	323.148775482178	20.6013803482056	9.98250007629395	1090.0827453049	132.69125538605	3.6188	7.46718181381474	2.06344142086182	4216.31095697759	8700.11067186109	3.18267916666667	3708.18090056399	7.02572621473772	8185.76501047953	0.00747848426673615	0.184002801463612	0.406183984665356	0.00360026858694176	3.60026858694176E-05	0.00153255014096994	0.00365613022612608
9	injection6	NONANE	4607	30	0.04	0.0356803142665231	323.153154754639	20.3867845535278	9.9850001335144	1423.86673238381	231.872849884558	2.535817	6.32480923614927	2.49418993411168	2955.70867803636	7372.09883292482	2.09969616666667	2447.37304823508	5.88335363707224	6857.54508351793	0.0130484756899616	0.12143889592532	0.340272074296592	0.0046966925458785	4.6966925458785E-05	0.00220896374971994	0.00555144276152124
10	injection7	NONANE	5594	30	0.05	0.0440363998026041	323.150221252441	20.000509262085	9.98749971389771	1759.46964615919	402.48798979175	1.846033	5.51349679404406	2.98667293273959	2152.77082682021	6429.62235885535	1.40991216666667	1644.18392346122	5.07204119496703	5914.8142622344	0.0226164689685715	0.0815853116704056	0.293496340750674	0.00579662581319439	5.79662581319439E-05	0.00298957146341568	0.00835961377712029
11	injection8	NONANE	6536	20	0.06	0.0503874013510946	323.147409820557	20.0434255599976	9.98999977111816	2015.00987072222	652.534964522515	1.506167	4.45831856718584	2.96004265608385	1756.8075170165	5200.2251888976	1.07004616666667	1248.11202818459	4.01686296810881	4685.30717855243	0.0366253446510345	0.0619325449432865	0.232489544893551	0.0066326246614345	6.6326246614345E-05	0.00385717678622473	0.0116165309090064
12	injection9	NONANE	7442	20	0.07	0.0592097361533229	323.151054763794	19.9146699905396	10.0025000572205	2370.60258280809	1045.80585947634	1.25625	3.9189580861991	3.11956862583013	1467.275721159	4577.26730516989	0.820129166666667	957.895016489045	3.47750248712207	4061.65569721334	0.0585565537378463	0.0475311555952083	0.20154107245073	0.00779393153203421	7.79393153203421E-05	0.00489959249772103	0.0160365703085037
13	injection10	NONANE	8322	20	0.08	0.0664288018325476	323.150719070435	19.914665222168	9.96250009536743	2662.06133232229	1492.42521110954	1.1363	3.55329180168328	3.12707190150777	1321.86769649858	4133.5753312315	0.700179166666667	814.524528890223	3.11183620260625	3620.02618412391	0.0838226194817868	0.040417093387404	0.179627415945264	0.00874419591901674	8.74419591901675E-05	0.00592077343642616	0.0205750484091909
14	injection11	NONANE	9185	15	0.09	0.0861001793847158	323.151020431519	20.0291204452515	9.99499988555908	2846.90107109586	2056.21972895799	1.05305	2.93436826481818	2.78654220105235	1228.92755410604	3424.45849155253	0.616929166666667	719.967002372485	2.49291266574115	2909.27217597383	0.115049048542943	0.0357250707643425	0.144359330381681	0.00934616644752138	9.34616644752138E-05	0.00703633982435367	0.0250828747986704
15	injection12	NONANE	10041	10	0.1	0.0894097948325886	323.147089385986	20.2151050567627	9.99499988555908	2957.28565031668	3048.05020580472	0.959683	2.1492556497685	2.23954748575155	1119.81662758976	2507.88251282144	0.523562166666667	610.924252915032	1.70780005069148	1992.76520826456	0.170488766134154	0.0303146916420096	0.0988830653149189	0.00970542489592594	9.70542489592594E-05	0.00871697776785134	0.0305649240142828
16	injection13	OCTANE	252	30	0.005	0.0048382367373273	323.149824523926	19.8717498779297	9.99749994277954	169.839932961602	62.0860501990913	1.916067	3.02336389332531	1.5779009258681	2236.86487444198	3529.55115642382	1.47994616666667	1727.72642933766	2.58190829424828	3014.1847714273	0.00358280432948097	0.0857308420665656	0.149565691773173	0.00057520825613364	5.75208256133641E-06	0.000307156832126141	0.00053586460802674
17	injection14	OCTANE	376	30	0.0075	0.00777839949492803	323.14934387207	20.0577354431152	9.99749994277954	273.230546561075	107.852643752414	1.7794	2.88552680623833	1.62162909196265	2077.06027943707	3368.22137489521	1.34327916666667	1567.98460226967	2.4440712071613	2852.91852563254	0.0062197587899271	0.077804470638637	0.141563772591068	0.000924758305948448	9.24758305948448E-06	0.000512323678019344	0.000909161829598339
18	injection15	OCTANE	500	20	0.01	0.0102464660331509	323.149240875244	20.2723293304443	10.0050001144409	360.125021135734	150.889402997553	1.687783	2.72756360525018	1.61606296855116	1971.31778245559	3185.77366747286	1.25166216666667	1461.93194668799	2.28610800617315	2670.15686565347	0.00869031690940444	0.0725420883029274	0.132495055990621	0.00121818178366302	1.21818178366302E-05	0.000691543123279983	0.00123649856596657
19	injection16	OCTANE	985	15	0.02	0.0202902838329696	323.151680374145	20.1435747146606	9.98249959945679	714.73206194927	345.961386238098	1.43285	2.32144563557121	1.62015956699669	1669.94766115855	2705.58167960978	0.996729166666667	1161.66070466798	1.87999003649419	2191.07719890069	0.019925367900285	0.0576419835759622	0.108721966237807	0.00241227112554776	2.41227112554776E-05	0.00133915374797142	0.00245799540047712
20	injection17	OCTANE	1456	15	0.03	0.0301479416815274	323.148405456543	19.9718942642212	10.0100002288818	1064.31024505053	597.081678938456	1.217917	2.06903647594987	1.69883208457545	1423.50513325981	2418.29619293961	0.781796166666667	913.765762702089	1.62758087687285	1902.32153178254	0.0342186006738647	0.0453418150983476	0.0943947723502204	0.00358422828442033	3.58422828442033E-05	0.00198723486554871	0.00380720185428789
21	injection18	OCTANE	1914	10	0.04	0.0398626800119248	323.152424240112	20.4869298934937	10	1410.3151228511	996.462934759319	1.008	1.84076322308617	1.82615399115691	1176.59422574921	2148.64224132411	0.571879166666667	667.529489410985	1.39930762400914	1633.35046672223	0.0570406733273307	0.0331229550405224	0.0810471970644993	0.00473919402859542	4.73919402859542E-05	0.002743169351981	0.00565686687405367
22	injection19	OCTANE	2358	10	0.05	0.0502482183415271	323.150394821167	20.1721849441528	9.98999977111816	1781.85101072884	1717.64704750919	0.828083	1.62860552863777	1.96671774283227	965.811368052031	1899.47835377704	0.391962166666667	457.154073218472	1.18714992956075	1384.5990046311	0.0981953432595407	0.0226842246660722	0.0687045281525073	0.00597390983848771	5.97390983848771E-05	0.0036767311307813	0.00848437905301834
23	injection20	OCTANE	2788	10	0.06	0.0590294585843391	323.153709793091	20.2866401672363	10.0025000572205	2097.31413879959	2599.1127316999	0.751417	1.49523144610569	1.98988237703657	877.433978002344	1745.99040983996	0.315296166666667	368.173157870029	1.05377584702866	1230.50015288601	0.148113632542192	0.018268757613362	0.0610574360345279	0.00701789386841111	7.01789386841111E-05	0.00458867625815974	0.0115322618078469
24	injection21	OCTANE	3207	10	0.07	0.0728959818323375	323.151930236816	20.3295593261719	10.0075001716614	2597.92223892352	4136.94084244786	0.691433	1.44507432829615	2.0899701464873	807.76676612966	1688.20842653558	0.255312166666667	298.268499221024	1.00361872921913	1172.47781828246	0.234911517566632	0.0148001689053349	0.0581786873024095	0.00866645698947158	8.66645698947158E-05	0.00587329961714729	0.0165820488191942
25	injection22	OCTANE	3613	8	0.08	0.0779140361535376	323.148149871826	20.4010944366455	9.97749996185303	2779.82378264918	5312.43361339678	0.66645	1.29355442795468	1.94096245472981	776.200921306655	1506.5768455829	0.230329166666667	268.259751474921	0.852098828877653	992.422381302658	0.302234043448065	0.0133112819132272	0.0492448607064001	0.00926304339728674	9.26304339728674E-05	0.00676944873826559	0.0198973372286284
26	injection23	OCTANE	4007	8	0.09	0.0866200541764055	323.150650405884	20.4726247787476	9.99749994277954	3096.3428701019	7160.08130091013	0.638133	1.20075177472147	1.88166381416016	744.681353140552	1401.2399552844	0.202012166666667	235.741912147136	0.759296175644441	886.075008678988	0.405759888436772	0.0116976279598504	0.0439674714676059	0.01029808440844	0.0001029808440844	0.00798045555717263	0.0244491068643292
27	injection24	OCTANE	4390	8	0.1	0.0966180829859639	323.154434585571	20.3295602798462	9.99000024795532	3461.28850819183	9556.65247979614	0.621467	1.14012959044252	1.83457784635792	724.764993360813	1329.63780063549	0.185346166666667	216.15373503922	0.698673991365491	814.805051134465	0.540796751607836	0.0107255275173521	0.0404305481727368	0.0114867299891638	0.000114867299891638	0.00942879714897078	0.0299087212658622
28	injection25	HEPTANE	1038	15	0.05	0.0484597173822621	323.152975463867	20.1149597167969	10	2046.44129310105	8280.70347976776	0.548167	0.723719341262476	1.32025339223718	640.008285722628	844.973110285199	0.112046166666667	130.818664841417	0.282263742185448	329.554923513752	0.436624309090633	0.00649123886132073	0.016352557404903	0.00633439002734012	6.33439002734012E-05	0.0040848848858601	0.00871112024320137
29	injection26	HEPTANE	1523	15	0.075	0.0648218238602196	323.152304077148	20.2866401672363	9.9850001335144	2738.30450078492	11509.3974296826	0.5598	0.680640724740136	1.21586410278695	652.535207957692	793.394135160377	0.123679166666667	144.167579029774	0.239185125663109	278.807995203579	0.607579496201931	0.00715362855112026	0.0138345170820758	0.00847315537099003	8.47315537099003E-05	0.00500129014287044	0.0111888422673268
30	injection27	HEPTANE	215	10	0.01	0.0101998167920838	323.149950408936	20.2866344451904	9.98999977111816	430.396631640781	863.708334953419	0.701433	0.92870689259485	1.32401368711602	818.03425670729	1083.08855241023	0.265312166666667	309.415783196068	0.487251293517822	568.248499461128	0.045623041133576	0.0153533944136663	0.0281968270883979	0.00133326443608442	1.33326443608442E-05	0.000700468544874713	0.00128642500209031
31	injection28	HEPTANE	426	10	0.02	0.0194269544386152	323.151461029053	20.5155448913574	9.99499988555908	819.90760159109	1898.78582191099	0.658117	0.852714022854904	1.29568757964755	767.790353290558	994.816424531777	0.221996166666667	258.991205567019	0.411258423777876	479.793487307171	0.100228697558848	0.012851236932439	0.0238075257054628	0.00253938555784064	2.53938555784064E-05	0.00140221877344725	0.00258645057109865
32	injection29	HEPTANE	634	10	0.03	0.0291605587533061	323.149505996704	20.3867855072021	9.99250030517578	1230.95867716709	3318.52687540351	0.613117	0.805162694920304	1.31322846197431	715.168318021512	939.179390328145	0.176996166666667	206.456599329745	0.363707095843276	424.244951594434	0.175179235882878	0.010244512821424	0.0210513147079984	0.00381170924092553	3.81170924092553E-05	0.0021700505242804	0.0041642579408917
33	injection30	HEPTANE	838	8	0.04	0.0386807329227483	323.148899459839	20.4726247787476	9.97749996185303	1633.15349221605	5367.80497504595	0.5748	0.759099279923388	1.32063201100102	669.428204133953	884.068315446225	0.138679166666667	161.509647690431	0.31764368084636	369.936741168193	0.28372772494984	0.00801423043637826	0.0183565398909626	0.00505613449916134	5.05613449916134E-05	0.00303998312918372	0.00615683261055309
34	injection31	HEPTANE	1038	8	0.05	0.044725296484138	323.152300262451	20.4869346618652	9.99499988555908	1888.59512691248	7114.36938723066	0.558133	0.734118182467363	1.31531047701419	651.158190066349	856.475189587869	0.122012166666667	142.348188716203	0.292662583390335	341.441265971718	0.375341920589015	0.00706335006715289	0.0169423946358622	0.00584624688964146	5.84624688964146E-05	0.00368708626410385	0.00770899646731909
35	injection32	HEPTANE	1235	5	0.06	0.0575974407737452	323.152710342407	20.4440097808838	9.99000024795532	2432.77113949761	11827.5064685698	0.5315	0.690926392898556	1.29995558400481	619.794244398053	805.704988939291	0.0953791666666667	111.223816623674	0.249470793821529	290.913569437435	0.624149631506438	0.00551894451740114	0.0144351803221846	0.00752882340521182	7.52882340521182E-05	0.00511982673588069	0.0114180820872493
36	injection33	HEPTANE	1428	5	0.07	0.0652918088230571	323.150400543213	20.5155401229858	9.98999977111816	2758.18402283817	14750.2413300434	0.52315	0.681698267877048	1.30306464279279	610.02415565594	794.900908484781	0.0870291666666668	101.481207900743	0.24024266880002	280.137305146252	0.778266256286756	0.00503555062396357	0.0139005596297633	0.00853458924271723	8.53458924271723E-05	0.0058607919641179	0.013561483753897
37	injection34	HEPTANE	1618	5	0.08	0.0797539108234645	323.15217628479	20.7015295028687	9.97499990463257	3370.07810270659	21813.3120234075	0.513167	0.654497564340485	1.27540852069694	597.415437161703	761.948738951922	0.0770461666666668	89.6951077150327	0.213041965263458	248.01781644505	1.15233784535268	0.00445069371010171	0.0123067061712234	0.0104249963609248	0.000104249963609248	0.00752567003270137	0.018165072887534
38	injection35	HEPTANE	1804	5	0.09	0.0843480609754768	323.151625061035	20.7444496154785	10.0124998092651	3564.52679898673	24385.0533004073	0.50815	0.643731492802582	1.26681391872987	593.781037799034	752.210083361681	0.0720291666666668	84.1671816100226	0.202275893725554	236.362471904136	1.28325657728467	0.0041764037562219	0.0117283850618182	0.0110255186189779	0.000110255186189779	0.00807243951650195	0.0197005381874374
39	injection36	HEPTANE	1987	5	0.1	0.100967533065372	323.157181167603	20.5870752334595	9.97249984741211	4268.22440741591	34178.025055696	0.501483	0.619429087047834	1.23519458695077	583.719695844695	721.007408603918	0.0653621666666668	76.0807126989689	0.177973487970806	207.158827451256	1.80524652313008	0.00377508555212695	0.0102791137039046	0.0131979253921223	0.000131979253921223	0.0100429962194185	0.0250661321930773
40	injection37	HEXANE	244	1	0.03	0.0309745719511491	323.151556396484	20.3581743240356	10.0124998092651	1290.70889139265	10340.5462856865	0.484817	0.513568106912147	1.05930300899545	566.65926224068	600.263861566693	0.0486961666666668	56.9165971434223	0.0721125078351191	84.285865570254	0.61402274383641	0.0028242212233198	0.00418229378277054	0.00450481157262988	4.50481157262988E-05	0.00173413606474384	0.00256802350402673
41	injection38	HEXANE	322	1	0.04	0.0396534919587608	323.152676010132	21.3596296310425	10.0125002861023	1651.9019148862	14029.969758747	0.4815	0.510022366675903	1.05923648323137	562.415386707726	595.730896331501	0.0453791666666667	53.00507075661	0.0685667675988756	80.0893148793778	0.83333161651421	0.0026301208194961	0.00397404571820445	0.00576703722500949	5.76703722500949E-05	0.00231094489667394	0.00343956699045618
42	injection39	HEXANE	399	1	0.05	0.0496932274417586	323.156290435791	21.1593351364136	9.97499990463257	2069.48061272106	18906.560751799	0.478167	0.507095022799063	1.06049773990899	556.509611760216	590.17718550934	0.0420461666666668	48.9349869139277	0.0656394237220359	76.393749906862	1.12756597000216	0.0024281353937117	0.00379062874449073	0.0072271741612448	7.2271741612448E-05	0.00302538574442392	0.00455490018840426
43	injection40	HEXANE	474	1	0.06	0.0615767085613077	323.151960754395	20.8589000701904	10.0125002861023	2563.40360566738	25242.7471314728	0.473167	0.501594224374937	1.06007862842281	552.862035930618	586.077228756374	0.0370461666666668	43.285814790039	0.0601386252979096	70.2677127108841	1.50037576221601	0.00214785440390362	0.00348670382965825	0.00895545771444133	8.95545771444133E-05	0.00382612689844883	0.00585477751865039
44	injection41	HEXANE	548	1	0.07	0.0737815867071659	323.15372505188	21.0162706375122	9.98749971389771	3070.30127478031	32282.4615480532	0.469833	0.500137151959985	1.06449983709102	547.54232809101	582.858719053318	0.0337121666666668	39.288083684328	0.0586815528829576	68.3873505725021	1.92434681158808	0.00194947520939354	0.00339338120047781	0.0107304839004597	0.000107304839004597	0.00465264794870025	0.00729347290713643
45	injection42	HEXANE	621	1	0.08	0.0850938207527085	323.151104354858	20.7730598449707	10.0149998664856	3539.77985486186	39880.1241853695	0.468217	0.496284843903138	1.05994622985312	547.244195624754	580.049421961461	0.0320961666666668	37.5134625828155	0.0548292448261106	64.0835039769543	2.37155832138752	0.00186143358365564	0.00317985006576483	0.0123756876799026	0.000123756876799026	0.00548510247203827	0.00871553845598296
46	injection43	HEXANE	692	1	0.09	0.0920113267684314	323.151695632935	20.9876546859741	10.0324997901917	3826.70611494108	44188.9035974364	0.466517	0.495458736053503	1.06203790227045	546.134288388585	580.015313998176	0.0303961666666668	35.5836740188265	0.054003136976475	63.2194856423205	2.62377587095687	0.00176567344343545	0.00313697137758276	0.0133817406837185	0.000133817406837185	0.00593043630128123	0.00950673768990607
47	injection44	HEXANE	762	1	0.1	0.10484777767791	323.151979827881	20.8445949554443	9.98999977111816	4358.81381049285	53026.3374988728	0.463167	0.491768843024715	1.06175276525468	539.966678002838	573.311113514897	0.0270461666666668	31.5308058814879	0.0503132439476875	58.6558955926894	3.16317740081123	0.00156456743629328	0.00291052199984587	0.0152486201582667	0.000152486201582667	0.00677436636997813	0.0110766777092977
48	injection45	HEXANE	621	1	0.08	0.0847208521135335	323.151449584961	20.9447402954102	10.0150003433228	3524.30624787936	39293.0611765729	0.4665	0.496846660441704	1.06505179087182	545.176716155646	580.641437883188	0.0299666666666668	35.0206407877047	0.0551718754052323	64.476788547852	2.33663050663853	0.00173773687504825	0.00319936159145405	0.0123214446884375	0.000123214446884375	0.00532408474304594	0.00867596361969065
49	injection46	HEXANE	762	1	0.1	0.107122173145695	323.152426147461	21.1021099090576	10.0100002288818	4453.04995540418	54506.0568549495	0.464833	0.492548417191849	1.05962446124059	542.903056841817	575.273359111882	0.0282996666666668	33.0526781466416	0.0511137805513551	59.698488937043	3.24520377523789	0.00164008089998275	0.00296225168287684	0.0155793986768585	0.000155793986768585	0.00679380517480125	0.0114020921886242
50	injection47	DICHLOROMETHANE	245	1	0.04	0.0379863228862257	323.145820999145	20.0720405578613	9.98749971389771	1315.93534023303	16902.75616735	0.441533	0.450172083466614	1.01956611049823	514.867227557672	524.941176623982	0.00541216666666677	6.31107357037134	0.00871648438958655	10.16420551061	2.5441404371468	0.000313163210087786	0.000504360342214692	0.0116128740740649	0.000116128740740649	0.000796731186211036	0.0012831635415216
51	injection48	DICHLOROMETHANE	304	1	0.05	0.0478342628668537	323.151466751099	21.2308702468872	9.97250032424927	1645.16032738032	21881.9728210786	0.441517	0.449244987124435	1.01750326063195	513.694404614159	522.685731663293	0.00539616666666676	6.27831006061409	0.00778938804740714	9.06276554542964	3.3224687278293	0.000311532001710055	0.000449697683634385	0.0146235073282104	0.000146235073282104	0.00103920535659492	0.00163317597094863
52	injection49	DICHLOROMETHANE	361	1	0.06	0.0573150473497913	323.153849029541	21.0162696838379	9.98250007629395	1957.77956879203	26783.9914101353	0.441417	0.450138350130681	1.01975762177415	514.16906633132	524.327824271863	0.00529616666666677	6.16905345769445	0.00868275105365324	10.1137971633267	4.0906136896799	0.00030610839316841	0.00050184655064639	0.0175218967473038	0.000175218967473038	0.00127434097658741	0.00201866687044975
53	injection50	DICHLOROMETHANE	418	1	0.07	0.0669773949704933	323.152779006958	20.9876594543457	10.0199999809265	2272.15750280578	31783.8828440796	0.443183	0.44977716665119	1.01487910558661	518.17335680855	525.883312896672	0.00706216666666676	8.25714571183497	0.0083215675741628	9.72964803210664	4.86941376136288	0.000409720874144126	0.000482786671805445	0.020475792193176	0.00020475792193176	0.00159343162274088	0.00239466116505942
54	injection51	DICHLOROMETHANE	474	1	0.08	0.0780334952116119	323.153475189209	21.0305795669556	10.039999961853	2626.82264582588	37603.6872821959	0.443183	0.450325318869281	1.01611595857531	519.194162126395	527.561473735766	0.00706216666666676	8.27341234951928	0.00886971979225359	10.3909823613158	5.79421569838284	0.000410527142858071	0.000515601074872986	0.0238557745156268	0.000238557745156268	0.00197308791965529	0.00287149003783153
55	injection52	DICHLOROMETHANE	582	1	0.1	0.100294508645878	323.151445770264	20.9733543395996	9.99249982833862	3325.29737333913	49046.5815612822	0.4432	0.450378089553502	1.0161960504366	516.773746592266	525.143440256386	0.00707916666666675	8.2543490096671	0.00892249047647453	10.4036751634963	7.70954750248158	0.000409583791167448	0.000516234134339236	0.0306612330631014	0.000306612330631014	0.00275757678132164	0.00386024969369285
56	injection53	ETHYL ACETATE	387	1	0.02	0.0207847414706604	323.156605148315	20.2866401672363	9.98499965667725	527.275480587692	4588.01901863693	0.479833	0.526361271307003	1.09696763521267	559.328472437227	613.565231716583	0.0437121666666668	50.9541015490561	0.0849056722299758	98.9722673297757	0.700299763133691	0.00252832062984093	0.00491096138808554	0.00471747093070037	4.71747093070037E-05	0.00177058233820363	0.003439145096835
57	injection54	ETHYL ACETATE	576	1	0.03	0.0324594137806372	323.156534576416	21.1736402511597	10.0025000572205	824.027057919292	7965.14139118601	0.474833	0.514953792544233	1.08449453290785	554.148147747416	600.970636653084	0.0387121666666668	45.1785689992537	0.0734981934672055	85.775183638528	1.2127852323697	0.00224174167534939	0.00425612869403658	0.00736724780310033	7.36724780310033E-05	0.00291944237260099	0.0056203492077272
58	injection55	ETHYL ACETATE	760	1	0.04	0.0426876018535168	323.1532787323	21.4025497436523	10.0099997520447	1084.35415106758	11158.9131705	0.46985	0.507809589583576	1.08079086854012	548.65616733248	592.982575621165	0.0337291666666668	39.3864325011212	0.0663539905065486	77.4832949208017	1.69675139899842	0.00195435797816308	0.00384472738419559	0.00968871906006337	9.68871906006337E-05	0.00386528551151282	0.00748106718158878
59	injection56	ETHYL ACETATE	942	1	0.05	0.050533152631237	323.151449584961	21.3167095184326	10.0050001144409	1284.25447945863	13650.1982966071	0.46985	0.504293264544997	1.07330693741619	548.409848133187	588.612094548709	0.0337291666666668	39.3687499613189	0.0628376654679695	73.3442472626012	2.07561566792333	0.00195349162646838	0.00363936810332797	0.0114694079265318	0.000114694079265318	0.00460539368842571	0.00885989371740479
60	injection57	ETHYL ACETATE	1119	1	0.06	0.0650801696239047	323.150825881958	21.1307249069214	9.99249982833862	1655.39785416717	18576.7761750459	0.468183	0.498437657429231	1.06462143527046	545.84677609529	581.120178204323	0.0320621666666668	37.3807470788772	0.056982058352203	66.4344344985268	2.82580546552118	0.00185484978366755	0.00329650705475868	0.0147711150893649	0.000147711150893649	0.00599688307220969	0.0113328996775941
61	injection58	ETHYL ACETATE	1294	1	0.07	0.0718347198617291	323.152529144287	21.1736392974854	10.0199999809265	1827.94600218579	20951.8147862943	0.466517	0.495824097929182	1.06282107174912	545.388833241958	579.650744266217	0.0303961666666668	35.5351034868214	0.0543684988521546	63.5603250344431	3.17705504254311	0.00176325880988033	0.00315387580389073	0.0163041817595408	0.000163041817595408	0.00661622698336034	0.0124406972196904
62	injection59	ETHYL ACETATE	1465	1	0.08	0.0881336483896692	323.151979827881	21.5313053131104	9.99249982833862	2244.87228684031	26861.6042034654	0.463167	0.491914207921434	1.06206661511168	539.859032993978	573.366255809381	0.0270461666666668	31.524520060498	0.0504586088444061	58.8136369321701	4.08044642116732	0.00156425553209177	0.00291834916937767	0.0200035167568347	0.000200035167568347	0.00802936194501727	0.0150771086991213
63	injection60	ETHYL ACETATE	1633	1	0.09	0.0933578885869962	323.150770568848	21.2880945205688	10.0075001716614	2378.67573436181	28905.6893117379	0.463167	0.490729661753813	1.05950912252776	540.75351947416	572.933286921863	0.0270461666666668	31.5767526902494	0.0492740626767857	57.5281114830336	4.38301822466837	0.00156685319312061	0.00285457171785823	0.0211892520377221	0.000211892520377221	0.00850344754148116	0.0159408216120168
64	injection61	ETHYL ACETATE	1798	1	0.1	0.111326423254648	323.152460479736	21.2737894058228	10.0300002098083	2839.50279100772	35940.6111649455	0.4615	0.486511261666716	1.05419558324315	540.026566703932	569.293621453249	0.0253791666666668	29.6975606518027	0.0450556625896881	52.7221121969231	5.4317559093855	0.00147359910172355	0.00261608211143221	0.025267534179532	0.00025267534179532	0.010048866451624	0.0186844055085901
65	methaneInjection3	Methane	3000	3	n/a	0	323.153435134888	20.4583148956299	10.0100002288818	9291.30428677012	120577.602235451	0.436533333333333	0.440321568544819	1.00867799758282	510.066940440838	514.493300117059	0	0	0	0	0	0	0	0	0	0	0
66	methaneInjection4	Methane	3000	3	n/a	0	323.154865646362	21.0591897964478	9.99749994277954	9272.76273184933	120469.600614838	0.434866666666667	0.440572631250492	1.01312118178099	507.28761508737	513.943828100175	0	0	0	0	0	0	0	0	0	0	0
