Repository: fergalbyrne/nanosheets-clj

nanosheets-clj
==============

Using Clojure to analyse physicochemical properties of MoS2 nanosheets.

This repo contains software developed to work on IGC data and produce useful analysis of surface area and
surface energy information. The data used is courtesy of a Diplom thesis 
by Louise Klodt on the preparation of Molybdenum Disulphide nanosheets.

The Clojure code is in the igc folder, other folders contain data and products of the software and related analysis.

## Usage

From igc/ run 

    igc$ lein repl

### Surface Area Plots

    ; load the code
    (use '[igc surface-energy util] :reload)
    (use '[incanter core io stats charts datasets latex])
    ;
    ; provide the directory name and machine file locations
    (set-machine-location! "../Nanosheets-Prep-II-2000rpm-12mg-01-3mm-30C-S1-SA-10ml" "SA-2k-12mg-S1.csv")
    ;
    ; create the four csv files from the machine file
    (write-se-data-files @machine-file @machine-dir)
    ;
    ; create and save the plots
    (run-plots)
    ; if the data is surface energy data, run this:
    (run-plots :plot-set :surface-energy)

File: Nanosheets-Prep-I-3000rpm-8mg-01-3mm-30C-S1-SA-10ml/BET-mMol-g-max--Nanosheets-Prep-I-3000rpm-8mg-01-3mm-30C-S1-SA-10ml.csv
id,injection-name,solvent-name,injection-time,duration,target-surface-coverage,actual-surface-coverage,col-temp,pressure-drop,exit-flow-rate,peak-area,peak-max-signal,peak-max-time,peak-com,peak-com-over-max,ret-vol-max,ret-vol-com,net-ret-time-max,net-ret-vol-max,net-ret-time-com,net-ret-vol-com,partial-pressure,pres-res-vol-max,pres-res-vol-com,amount-mmol-g,amount-mmol,amount-mmol-g-max,amount-mmol-g-com,saturationPressure,bet-value,bet-ordinate
4,injection1,OCTANE,3877,30,0.1,0.094225164,303.142485,21.25948524,10.01500034,2984.948701,2454.405841,0.8264,3.127101217,3.784004377,1132.236562,4284.388104,0.390708333,535.3028314,2.678559142,3669.848249,0.138940575,0.028315144,0.194118683,0.012417821,9.93E-5,0.003934122,0.026970962,18.473071119865,1.9262868013920116,0.007521249395861979
5,injection2,OCTANE,6908,25,0.2,0.178304202,303.1436752,21.91757965,9.989999771,5740.122088,13671.03303,0.608117,1.617695231,2.660171037,830.7361727,2209.900306,0.172425333,235.5467147,1.169153156,1597.156169,0.76344887,0.012459327,0.08448214,0.023498497,1.87988E-4,0.011715075,0.079730759,18.47426700027261,3.67956314243678,0.04132498842788914
6,injection3,OCTANE,9438,20,0.3,0.244777772,303.1490759,22.2037096,9.994999886,7977.643551,28683.32687,0.5798,1.170868907,2.019435852,792.3150389,1600.029395,0.144108333,196.9285956,0.722326832,987.0824626,1.581421838,0.010416422,0.052211146,0.032258968,2.58072E-4,0.020235427,0.122438065,18.47969429935779,4.624801000804647,0.08557619040564746
7,injection4,OCTANE,10631,20,0.35,0.287314349,303.15035,21.98911572,9.989999771,9435.713609,38926.41566,0.574817,1.042403678,1.813453113,785.2262442,1423.970977,0.139125333,190.051552,0.593861603,811.2420407,2.130910244,0.010052623,0.04290999,0.037864813,3.02919E-4,0.025759227,0.146016607,18.480974871202672,5.059561244300373,0.1153029133392966
8,injection5,OCTANE,11835,10,0.4,0.329276314,303.1485199,22.28954983,9.980000019,10893.20902,50330.89834,0.574833,0.937066484,1.630154296,784.3030989,1278.535066,0.139141333,189.8446661,0.488524409,666.5435144,2.73786764,0.01004174,0.035256492,0.04339493,3.47159E-4,0.031854135,0.167415795,18.479135498674776,5.460179540359823,0.14815994180010994
9,injection6,OCTANE,13090,10,0.45,0.369423686,303.1496052,22.01772976,9.994999886,12304.5336,62263.91856,0.576467,0.834206944,1.447102687,787.85767,1140.110951,0.140775333,192.3977021,0.385664869,527.0883249,3.359053267,0.010176745,0.027879978,0.048685904,3.89487E-4,0.038175783,0.184734437,18.480226278838362,5.818934316751992,0.18176472605459595
10,injection7,OCTANE,14431,10,0.5,0.411906608,303.1478952,22.11787033,9.994999886,13814.7615,73343.8803,0.579767,0.794298475,1.370030503,792.3113743,1085.490751,0.144075333,196.8937959,0.3457564,472.5117646,3.929525489,0.010414622,0.024993329,0.054284677,4.34277E-4,0.044117036,0.198992437,18.4785076690009,6.122110605460227,0.21265383327421386
11,injection8,OCTANE,15888,10,0.55,0.459266558,303.14722,22.1464901,9.994999886,15517.04966,85169.77334,0.583133,0.771354488,1.322776258,796.8946565,1054.113332,0.147441333,201.4895584,0.322812413,441.1471942,4.529622656,0.010657737,0.023334364,0.060526188,4.8421E-4,0.050512713,0.212995322,18.477829106633898,6.428993144269004,0.24513824810587612
12,injection9,OCTANE,17482,10,0.6,0.496330012,303.1470598,21.9748106,9.980000019,16861.62884,93751.85647,0.5898,0.757245228,1.283901709,804.8860267,1033.394545,0.154108333,210.3079758,0.308703153,421.2798474,4.966197645,0.011124191,0.022283498,0.065410736,5.23286E-4,0.055369257,0.22272374,18.47766811196472,6.638235990313636,0.26876755307582734
13,injection10,OCTANE,19229,10,0.65,0.529611304,303.1496395,22.0892601,9.994999886,18077.22584,101570.1755,0.5915,0.741393906,1.253413197,808.365518,1013.216009,0.155808333,212.9333628,0.292851831,400.2220156,5.347028834,0.011262964,0.021169469,0.069796838,5.58375E-4,0.059658545,0.230785734,18.480260752922852,6.824459414073327,0.2893373045699211
14,injection11,OCTANE,21136,5,0.7,0.562335565,303.1518654,22.00341988,10.01499987,19279.15714,108825.8602,0.5948,0.728839139,1.225351612,814.5537296,998.1147257,0.159108333,217.8922097,0.280297064,383.8551088,5.69235954,0.011525174,0.020303603,0.074109529,5.92876E-4,0.063638541,0.237797192,18.482498066549184,6.993536737442354,0.307986481021329
15,injection12,OCTANE,23205,5,0.75,0.602403903,303.1510796,22.0606451,10.01249981,20758.50174,117937.2891,0.601467,0.697837336,1.160225476,823.4453097,955.3822261,0.165775333,226.9566256,0.249295261,341.3005426,6.139090651,0.012004658,0.018052772,0.079390087,6.35121E-4,0.069001395,0.245861927,18.481708211061495,7.208400413478349,0.3321711705915631
16,injection13,OCTANE,25429,5,0.8,0.639741692,303.1504044,22.21801567,9.992499828,22143.17362,125551.4395,0.6048,0.688417883,1.138257081,826.2674856,940.5048167,0.169108333,231.0329322,0.239875808,327.7142536,6.51952553,0.012220297,0.017334177,0.084310789,6.74486E-4,0.073650423,0.252456452,18.481029549201907,7.4003959075359,0.3527685247536192
17,injection14,OCTANE,27796,5,0.85,0.683093434,303.1472191,22.07495022,10,23756.27657,132512.4311,0.613133,0.68673996,1.120050561,838.3503097,938.9947343,0.177441333,242.619459,0.238197885,325.6932361,6.843243816,0.012833292,0.017227458,0.090024063,7.20193E-4,0.077804794,0.258033295,18.477828202166116,7.559703851673199,0.37034892527022095
18,injection15,OCTANE,30289,5,0.9,0.724057469,303.1512054,22.11787033,9.997499943,25283.78214,139425.8273,0.619783,0.67821271,1.094274463,847.2184747,927.0895416,0.184091333,251.6454608,0.229670634,313.9505353,7.172762843,0.013310545,0.016606112,0.095422664,7.63381E-4,0.082190872,0.263505325,18.48183465838992,7.716776494416085,0.3880979878663663
19,injection16,OCTANE,32886,5,0.95,0.769673015,303.1501354,22.11786938,10.01249981,26985.84978,145864.1097,0.628117,0.674482689,1.073816963,859.8959102,923.3708147,0.192425333,263.4314262,0.225940614,309.3140452,7.46242089,0.013934002,0.016360927,0.101434282,8.11474E-4,0.086226968,0.268244399,18.480759175872215,7.854535789215899,0.40379406597877515
20,injection17,HEPTANE,1743,20,0.1,0.090075855,303.1505856,21.6600647,9.994999886,3375.420855,10033.3004,0.54815,1.027599135,1.874667764,749.3346609,1404.753533,0.112458333,153.7333341,0.57905706,791.5853791,0.52897003,0.008131594,0.041870234,0.013051872,1.04415E-4,0.004301369,0.022148099,58.41816620663144,2.1243537945125155,0.009054889332352118
21,injection18,HEPTANE,3237,20,0.2,0.192967381,303.1493553,21.87466526,9.997499943,7243.304366,47183.0554,0.49315,0.721067366,1.462166413,674.2194611,985.8210507,0.057458333,78.55526013,0.272525291,372.588168,2.482740903,0.00415513,0.019707814,0.027960719,2.23686E-4,0.012419542,0.060652651,58.41472204255803,3.5740910851329204,0.04250197238277021
22,injection19,HEPTANE,4524,15,0.3,0.306700954,303.1505999,21.80313015,9.997499943,11531.50451,99101.72706,0.48485,0.628357103,1.295982475,662.9057203,859.1141958,0.049158333,67.21117947,0.179815028,245.8500783,5.206052552,0.003555078,0.01300403,0.044440563,3.55525E-4,0.022101127,0.096066677,58.41820623976664,4.4267326196101235,0.08911695320860637
23,injection20,HEPTANE,5103,15,0.35,0.352152909,303.1473249,21.6886797,9.994999886,13248.34074,121194.8758,0.479833,0.606167445,1.263288363,655.9242832,828.6215139,0.044141333,60.34051936,0.15762537,215.4714407,6.364449376,0.003191695,0.011397301,0.051026491,4.08212E-4,0.025798376,0.109269274,58.409038406932275,4.740158729724651,0.10896343356415597
24,injection21,HEPTANE,5644,15,0.4,0.401726032,303.1499599,21.50269508,9.994999886,15122.54632,145311.9412,0.4815,0.58660267,1.218281766,658.2889127,801.9813792,0.045808333,62.6274516,0.138060595,188.7513171,7.626286985,0.003312633,0.009983861,0.058209571,4.65677E-4,0.029978381,0.121867285,58.41641456931283,5.008707444980974,0.13055041192148453
25,injection22,HEPTANE,6153,15,0.45,0.454337959,303.1487001,21.70298481,9.977499962,17113.31337,170667.6621,0.479833,0.571678305,1.19141098,654.772685,780.1033667,0.044141333,60.23458026,0.12313623,168.0297935,8.967347612,0.003186077,0.008887848,0.06583297,5.26664E-4,0.034251102,0.133786428,58.41288791135671,5.294955678538642,0.15351659424215106
26,injection23,HEPTANE,6633,15,0.5,0.503955218,303.1507401,21.44546509,9.992499828,18992.08218,194107.2299,0.4815,0.562550636,1.168329462,658.1506063,768.9367436,0.045808333,62.61429357,0.114008561,155.835521,10.17832956,0.003311928,0.008242783,0.073022445,5.8418E-4,0.038261787,0.14376829,58.41859873367037,5.514441533096218,0.17423097747350755
27,injection24,HEPTANE,7089,10,0.55,0.560963668,303.1510805,21.55992031,9.987499714,21151.96417,220699.2954,0.479833,0.554053692,1.154680257,655.4954531,756.8876582,0.044141333,60.30106995,0.105511617,144.1384502,11.57224927,0.003189569,0.007624068,0.081282895,6.50263E-4,0.04270779,0.154395628,58.41955170230628,5.783970816300372,0.19808863527350815
28,injection25,HEPTANE,7524,10,0.6,0.603161343,303.1518854,21.71728992,9.987500191,22751.35078,240244.7803,0.4815,0.549630001,1.14149533,657.7067432,750.7691756,0.045808333,62.57206589,0.101087926,138.0814344,12.59253176,0.003309682,0.007303669,0.087397282,6.99178E-4,0.0460846,0.161847433,58.421805115761444,5.962305998658471,0.21554506463893391
29,injection26,HEPTANE,7943,10,0.65,0.636260099,303.1500153,21.53130436,9.992499828,24006.13507,255075.5316,0.483183,0.545485177,1.12894116,660.4123652,745.5667018,0.047491333,64.91094217,0.096943102,132.5013981,13.35969906,0.003433415,0.007008562,0.092193248,7.37546E-4,0.048718604,0.167224173,58.416569658981985,6.086124262205617,0.2286970826597629
30,injection27,HEPTANE,8349,5,0.7,0.696516494,303.1486744,21.43115997,9.994999886,26290.81155,281524.3016,0.48315,0.540555369,1.118814797,660.5728655,739.0586967,0.047458333,64.88603382,0.092013294,125.8025158,14.73499832,0.003432113,0.006654259,0.10092432,8.07395E-4,0.053438787,0.17637577,58.412815969151254,6.312953177983249,0.2522562570477991
31,injection28,HEPTANE,8746,5,0.75,0.738734572,303.1504044,21.90327454,10.02750015,27891.60363,300252.7005,0.483183,0.536142244,1.109604941,662.5650587,735.1854629,0.047491333,65.1225272,0.087600169,120.121799,15.66025269,0.003444603,0.006353744,0.107041664,8.56333E-4,0.056625921,0.182254599,58.41765893559081,6.468031623779245,0.2680739518724368
32,injection29,HEPTANE,9137,5,0.8,0.771606136,303.1493343,21.63145542,9.997499943,29137.91668,314121.008,0.483167,0.533151361,1.103451521,660.6761448,729.0240968,0.047475333,64.91714087,0.084609286,115.6936149,16.42980196,0.003433751,0.00611954,0.11180471,8.94438E-4,0.059268361,0.186963887,58.41466325555944,6.602625857664539,0.28126160529456345
33,injection30,HEPTANE,9524,5,0.85,0.835274873,303.1497606,21.83174515,9.989999771,31551.38362,340159.4912,0.486583,0.532196959,1.093743429,664.7617598,727.0788068,0.050891333,69.52690971,0.083654884,114.2879382,17.79990582,0.003677577,0.00604518,0.121030226,9.68242E-4,0.064307023,0.195246411,58.4158566412556,6.814950016313905,0.30471017363167446
34,injection31,HEPTANE,9911,5,0.9,0.878122923,303.151545,21.64576054,10,33175.00897,356693.6658,0.48815,0.530787132,1.087344325,667.6553671,725.9712745,0.052458333,71.74861784,0.082245057,112.4886896,18.64357714,0.00379507,0.005949975,0.127238852,0.001017911,0.067508815,0.200266234,58.42085211659186,6.942785242675674,0.3191253887018385
35,injection32,HEPTANE,10300,5,0.95,0.930342754,303.1497101,21.76021004,10.00500011,35152.83035,376759.0889,0.488183,0.527702858,1.080952958,667.9802679,722.0552462,0.052491333,71.8238343,0.079160783,108.3156128,19.67971944,0.003799071,0.005729279,0.134805436,0.001078443,0.071445194,0.206202582,58.41571527032339,7.111007841024733,0.33689084091379395
