Repository: fergalbyrne/nanosheets-clj

nanosheets-clj
==============

Using Clojure to analyse physicochemical properties of MoS2 nanosheets.

This repo contains software developed to work on IGC data and produce useful analysis of surface area and
surface energy information. The data used is courtesy of a Diplom thesis 
by Louise Klodt on the preparation of Molybdenum Disulphide nanosheets.

The Clojure code is in the igc folder, other folders contain data and products of the software and related analysis.

## Usage

From igc/ run 

    igc$ lein repl

### Surface Area Plots

    ; load the code
    (use '[igc surface-energy util] :reload)
    (use '[incanter core io stats charts datasets latex])
    ;
    ; provide the directory name and machine file locations
    (set-machine-location! "../Nanosheets-Prep-II-2000rpm-12mg-01-3mm-30C-S1-SA-10ml" "SA-2k-12mg-S1.csv")
    ;
    ; create the four csv files from the machine file
    (write-se-data-files @machine-file @machine-dir)
    ;
    ; create and save the plots
    (run-plots)
    ; if the data is surface energy data, run this:
    (run-plots :plot-set :surface-energy)

File: Nanosheets-Prep-I-3000rpm-8mg-03-2mm-50C-S1-SE-10ml-redone/BET-mMol-g-com--Nanosheets-Prep-I-3000rpm-8mg-03-2mm-50C-S1-SE-10ml-redone.csv (part 1 of 2)
id,injection-name,solvent-name,injection-time,duration,target-surface-coverage,actual-surface-coverage,col-temp,pressure-drop,exit-flow-rate,peak-area,peak-max-signal,peak-max-time,peak-com,peak-com-over-max,ret-vol-max,ret-vol-com,net-ret-time-max,net-ret-vol-max,net-ret-time-com,net-ret-vol-com,partial-pressure,pres-res-vol-max,pres-res-vol-com,amount-mmol-g,amount-mmol,amount-mmol-g-max,amount-mmol-g-com,saturationPressure,bet-value,bet-ordinate
4,injection1,NONANE,788,70,0.005,0.00478768059791687,323.139696502686,22.0892601013184,10.0050001144409,196.257831974312,17.1779041631374,5.8246,11.6601463410887,2.00187932923956,8493.50012944878,17002.962342037,5.38474166666667,7852.09354168212,11.2151151294554,16354.0126023783,9.69552988064626E-4,0.38963789558263,0.811521541471271,8.13242962761231E-4,6.50594370208985E-6,3.77774585925351E-4,7.86813135412281E-4,18.106932337344396,0.06805786549617505,5.354595521765908E-5
5,injection2,NONANE,1170,65,0.0075,0.00744177045401939,323.147900009155,21.9748106002808,9.99749994277954,305.199623869527,31.0772815513753,5.023317,9.95143886745496,1.98104934796171,7320.30288643442,14501.8812600531,4.58345866666667,6679.3128340204,9.50640765582162,13853.3529543394,0.00175454368950463,0.331433561606318,0.68741593992423,0.0012640708435832,1.01125667486656E-5,6.37946849931453E-4,0.00132642825627444,18.114636977225803,0.0730285796212183,9.685778918509315E-5
6,injection3,NONANE,1543,60,0.01,0.0100860682557787,323.151443862915,21.8317451477051,10.0149998664856,413.839764032696,46.7831804165594,4.371867,9.17286223115834,2.09815674428301,6382.78740362393,13392.0884382382,3.93200866666667,5740.60816318066,8.72783101952501,12742.3569592539,0.00263541357753085,0.284851060478128,0.632280376862242,0.00171323543064054,1.37058834451244E-5,8.88863571678972E-4,0.00188338500104226,18.117966183480338,0.07724375956269132,1.454585769088021E-4
7,injection4,NONANE,2266,50,0.015,0.0153204004028039,323.149094009399,21.6743745803833,10,629.178540447598,90.0178062343774,3.239,7.84895249747216,2.42326412394942,4722.20699856421,11443.1548054835,2.79914166666667,4080.92817792714,7.40392128583882,10794.3343355377,0.00507393545360856,0.202498609772198,0.535622682159763,0.00260234732861788,2.0818778628943E-5,0.0013826608614838,0.00318951262881226,18.115758600218335,0.08783866835970901,2.8008407296547925E-4
8,injection5,NONANE,2960,45,0.02,0.0202722767609034,323.148970031738,21.6457595825195,9.99749994277954,833.238306550897,152.533191128009,2.587433,6.66410347894759,2.57556562003638,3771.39971985285,9713.48745786784,2.14757466666667,3130.26945866028,6.21907226731425,9064.81729447434,0.00859263855966131,0.155326295671866,0.4498029674083,0.00344348084166808,2.75478467333446E-5,0.00192920798051606,0.00477223572734359,18.11564213502918,0.0994390502153044,4.7432150048085884E-4
9,injection6,NONANE,3627,40,0.025,0.0251655145281512,323.149950408936,21.6171445846558,9.98000001907349,1035.19492848172,240.465905916648,2.14595,5.77117895978738,2.68933524070336,3122.49416397929,8397.43359408008,1.70609166666667,2482.47222553198,5.32614774815405,7749.88478767094,0.0135589776526006,0.123181742074911,0.384553873032992,0.00427465391137186,3.41972312909748E-5,0.00254097028171906,0.00668206066032854,18.116563123239857,0.1120897447502264,7.484299069511256E-4
10,injection7,NONANE,4270,40,0.03,0.0300806747338298,323.148720169067,21.6886796951294,9.97249984741211,1238.35735848919,350.816616636097,1.829383,5.30530003664221,2.90004883430217,2659.73384911358,7713.35804867587,1.38952466666667,2020.22528366755,4.86026882500888,7066.32865270291,0.0197805335137932,0.100245156689672,0.350636747662588,0.0051095507609761,4.08764060878088E-5,0.00316465112387786,0.00886356677289824,18.11540741480634,0.12332634127222245,0.0010919176732192008
11,injection8,NONANE,4891,35,0.035,0.0336197756124077,323.146870040894,21.7172899246216,10.0150003433228,1384.82168320291,469.710361206078,1.66445,4.62439206694174,2.77833041962315,2430.19209917446,6751.87663466423,1.22459166666667,1787.97380098424,4.17936085530841,6102.10563860105,0.0263572700573384,0.0887211646505468,0.302792982078,0.00571070800719212,4.5685664057537E-5,0.003748146849621,0.0108549564432597,18.113669490290274,0.1342450576965596,0.001455103841409222
12,injection9,NONANE,5492,35,0.04,0.0389546177391415,323.15133895874,21.6743745803833,10,1605.87461404034,678.325161736716,1.476167,4.15571749833099,2.81520823750361,2152.15022076715,6058.75102984889,1.03630866666667,1510.86694510145,3.71068628669766,5409.92605248186,0.0380895235646655,0.0749697904875174,0.26844258127594,0.00661689268853784,5.29351415083027E-5,0.00462771143701175,0.0140043928589502,18.117867625795032,0.15043474670068988,0.002102318239174909
13,injection10,NONANE,6075,35,0.045,0.0432553017045835,323.146875762939,21.6743698120117,9.9850001335144,1784.30505513837,884.794966368864,1.361217,3.69747102122917,2.71629800482155,1981.5568289283,5382.49886085846,0.921358666666666,1341.24431139606,3.25243980959584,4734.656058059,0.0497261810675134,0.0665539703184506,0.234938673050656,0.00734741363671421,5.87793090937137E-5,0.00540217719506227,0.0167382937314143,18.11367486509588,0.16446035803543554,0.002745228753295842
14,injection11,NONANE,6644,30,0.05,0.0474106425875399,323.150520706177,21.7745199203491,9.99499988555908,1956.89022429046,1112.95071008115,1.286217,3.45905146165271,2.68932183422604,1874.15090583826,5040.19495170533,0.846358666666666,1233.23192105017,3.01402025001938,4391.73854939615,0.0624486155083432,0.061193590309168,0.217920283240701,0.00805324638011163,6.44259710408931E-5,0.00618070863596965,0.0195107702482711,18.11709889144333,0.17727982697707328,0.0034469434583611815
15,injection12,NONANE,7200,25,0.055,0.0521339096094796,323.148870849609,21.4883852005005,9.98750019073486,2153.27350910761,1396.51219195979,1.212917,3.28147650490142,2.70544192628302,1766.34094126624,4778.73283861189,0.773058666666667,1125.78616091128,2.83644529326808,4130.64492389944,0.0783662972632486,0.0558623626727169,0.204965732234892,0.00885554795146247,7.08443836116998E-5,0.00706990794707107,0.0227733495446473,18.115548963334522,0.19078038093991162,0.004325913469244586
16,injection13,NONANE,7745,25,0.06,0.0552959334132467,323.148029708862,21.6171455383301,9.99499988555908,2284.86297827081,1731.10073330868,1.15795,2.872330327101,2.48053052990285,1687.41347687878,4185.68064596733,0.718091666666667,1046.43340037798,2.42729911546767,3537.16243348684,0.0970270614638491,0.0519249537022054,0.175517138051636,0.00939265429218536,7.51412343374829E-5,0.00803886726423502,0.0260486334709931,18.114758812018177,0.20673205274553744,0.005356243628232953
17,injection14,NONANE,8281,20,0.065,0.0584839582243836,323.147369766235,21.8174352645874,10.0075001716614,2417.62708923791,2055.804286888,1.124633,2.6419962154082,2.3492074440357,1640.69370546769,3854.32986626721,0.684774666666667,998.997437620748,2.19696500377487,3205.0870397954,0.115033386479545,0.0495712403818023,0.159039587201237,0.00993417720494887,7.9473417639591E-5,0.00893146312998093,0.0289123519685007,18.11413889514922,0.22104951189833866,0.006350475015422884
18,injection15,NONANE,8811,20,0.07,0.0657782044217441,323.15199508667,21.5170001983643,10.0075001716614,2721.72284613723,2541.59118472428,1.08465,2.66613952642665,2.45806437692034,1582.697591747,3890.37256971092,0.644791666666666,940.86591804902,2.22110831479331,3240.99274497084,0.142081817457427,0.0466860286832648,0.160818961927876,0.0111731893460747,8.93855147685972E-5,0.0101942469544516,0.0332622525601415,18.118484066781956,0.2376205897682193,0.007841815956221018
19,injection16,NONANE,9337,20,0.075,0.0693110602632631,323.148044967651,21.4025449752808,9.98249959945679,2869.16137697606,2998.15005772561,1.05465,2.46777982925402,2.33990407173377,1535.17399968402,3592.15989268044,0.614791666666667,894.905591323253,2.02274861762068,2944.36171779079,0.1679507430631,0.0444060072875561,0.146101833718671,0.0117732858004654,9.4186286403723E-5,0.0113429826534184,0.0370417500274622,18.114773145568748,0.2526404393104303,0.00927147923484674
20,injection17,NONANE,9860,15,0.08,0.0719337968083477,323.150789642334,21.6457595825195,10,2978.67833662807,3469.92122779133,1.039633,2.1953345530299,2.11164377528407,1515.73941194297,3200.70169418211,0.599774666666667,874.445213408603,1.75030334139657,2551.86566548989,0.193976577251734,0.0433903766929047,0.126624756814304,0.0122187879585239,9.77503036681911E-5,0.0124722534026103,0.0403372649524874,18.11735154933479,0.26830147078721717,0.010706674025920538
21,injection18,NONANE,10382,15,0.085,0.076606444900656,323.150308990478,21.4311599731445,9.99499988555908,3173.91425489842,4137.46483409917,1.019667,2.09384543627778,2.05346003771601,1486.093082072,3051.63275636108,0.579808666666667,845.030434895631,1.64881422464444,2403.03100214679,0.231282056180288,0.0419308641203913,0.119239689207821,0.0130124913188071,1.04099930550457E-4,0.0140365043705097,0.0447855586656772,18.116899992649557,0.2887353741296197,0.012766094435257933
22,injection19,NONANE,10906,15,0.09,0.0787782844050388,323.147905731201,21.8174352645874,9.9850001335144,3264.7096996885,4713.36341869576,1.008,1.91174523095356,1.89657264975551,1467.23747310982,2782.72246219647,0.568141666666667,826.982880325792,1.46671401932022,2134.93826535927,0.263672659781621,0.041035639948531,0.105937571446595,0.0133814033957645,1.07051227166116E-4,0.0153656735176095,0.0482169405488916,18.11464235227559,0.3063399501407529,0.014555775082608684
23,injection20,NONANE,11432,15,0.095,0.0833193104870581,323.147711181641,21.5456094741821,9.98750019073486,3454.64661370591,5303.67027056883,1.001317,1.85255701409933,1.85012040552525,1458.1332504034,2697.72208054619,0.561458666666667,817.604765118164,1.40752580246599,2049.66077014212,0.296470887343251,0.0405703137984638,0.101706086085553,0.0141527492341908,1.13221993873526E-4,0.0166963079018183,0.0515527199047284,18.114459601343466,0.3227541166175171,0.016366532254777456
24,injection21,NONANE,11964,10,0.1,0.0859375746090897,323.150289916992,21.7602100372314,10.0250000953674,3564.21578204309,5942.9069930842,0.99465,1.72210872330262,1.7313715611548,1453.67040506928,2516.84359862932,0.554791666666667,810.822125182117,1.27707751166929,1866.43521207777,0.330867378845862,0.0402334317908074,0.0926135233177385,0.0145974916994294,1.16779933595435E-4,0.0180801967965317,0.0547383001725538,18.116882073930537,0.33984743569281944,0.01826293163998494
25,injection22,NONANE,14166,10,0.12,0.104075957703745,323.150894546509,21.6171455383301,9.99499988555908,4324.18970387618,9298.94230251978,0.981333,1.51747595931192,1.54634151639853,1430.05242873718,2211.34944118284,0.541474666666667,789.066669689411,1.07244474767858,1562.82547932678,0.518342401218044,0.0391538410800624,0.0775480992975137,0.017678506003937,1.41428048031496E-4,0.0254205640289732,0.0692766318232754,18.117450104641158,0.42514719952975055,0.02861011887568328
26,injection23,NONANE,16558,10,0.14,0.124242930751738,323.149629974365,21.5456104278564,9.99749994277954,5170.39305020454,12914.820736783,1.00135,1.44033014662048,1.43838832238526,1459.64994177084,2099.54343101351,0.561491666666667,818.476335501886,0.995298934987148,1450.8294127913,0.718563907473995,0.0406133207822131,0.0719910861024855,0.0211040997911691,1.68832798329353E-4,0.033552224290044,0.0836907955197169,18.11626209549077,0.493509947273399,0.039664026921582746
27,injection24,NONANE,19205,8,0.16,0.14168394266124,323.148085021973,21.7172899246216,10.0125002861023,5902.50371884797,16542.9733648649,1.02965,1.33348560351486,1.2950862948719,1502.97819787838,1946.48646556356,0.589791666666666,860.917803418977,0.888454391881522,1296.87523023087,0.918069780598118,0.0427194978829762,0.0643520884715286,0.0240666575284186,1.92533260227348E-4,0.0420750150146113,0.09652941511759,18.11481077118555,0.553056966674153,0.0506806166619445
28,injection25,NONANE,22151,8,0.18,0.155750888253879,323.149719619751,21.7745141983032,10.0199999809265,6492.70022257575,19345.3501150303,1.0563,1.27107922168282,1.20333164979913,1542.98407515817,1856.72157277386,0.616441666666667,900.46357562305,0.826048010049483,1206.64482137882,1.07209767279554,0.0446815678328618,0.0598744734336471,0.0264560910498894,2.11648728399115E-4,0.0489572227279832,0.105751754057005,18.116346311160306,0.594797196346807,0.05917847088930344
29,injection26,NONANE,25410,8,0.2,0.169122849242404,323.149879837036,21.6886749267578,10,7053.16132727703,21513.6842601418,1.081317,1.2408019983232,1.14749143713009,1576.46413101832,1808.97909128625,0.641458666666667,935.189754281896,0.795770786689866,1160.16311750283,1.19413536035368,0.0464046796077391,0.0575679935691493,0.0287274733925143,2.29819787140115E-4,0.0546203425191882,0.112777218869546,18.11649682509743,0.6257072840854838,0.06591425328429952
30,injection27,OCTANE,308,30,0.005,0.00443564104381321,323.150160217285,21.4454650878906,9.99000024795532,194.954994961538,79.030957567299,1.7061,2.86764599863123,1.68081941189334,2485.2527873267,4177.26112840075,1.26624166666667,1844.51710422164,2.4226147869979,3528.99018346252,0.00456333773270442,0.0915259717024564,0.175110469255386,8.25201633752085E-4,6.60161307001668E-6,4.17663920192256E-4,7.99088211744679E-4,50.43409637414878,0.11324080328873327,9.048120340753186E-5
31,injection28,OCTANE,459,20,0.0075,0.00657922011955808,323.148134613037,21.4168500900269,9.99500036239624,289.343458381094,128.392502997529,1.539483,2.69668680218214,1.75168339123078,2243.69444580268,3930.24229570931,1.09962466666667,1602.63007585509,2.2516555905488,3281.63879846345,0.00740536450885932,0.0795239003703017,0.16283777572381,0.00122399065610742,9.79192524885933E-6,6.43672974388929E-4,0.00126187753052125,50.429363500559504,0.11638835382424063,1.4684628150774022E-4
32,injection29,OCTANE,610,15,0.01,0.0091125422058009,323.151480102539,21.331015586853,9.99749994277954,401.0397060584,199.486982042851,1.4012,2.4660167890234,1.75993205040209,2042.80278512659,3595.19409419494,0.961341666666667,1401.53542258415,2.02098557739007,2946.38521709471,0.0114948727978834,0.0695446885244793,0.146200687399094,0.00169528702651675,1.3562296212134E-5,9.28076554567385E-4,0.00185976645350087,50.43718051741444,0.12257275511623186,2.2790474566504695E-4
33,injection30,OCTANE,906,15,0.015,0.012884226197142,323.150431060791,21.6743745803833,9.97749996185303,567.629723664453,326.875709447264,1.2196,2.2568181626673,1.85045766043564,1774.0874346207,3282.87368367648,0.779741666666667,1134.24884641156,1.81178695103397,2635.51038376444,0.0188531084672481,0.056282015804117,0.130775391608486,0.00239696684255877,1.91757347404701E-5,0.00134221289080099,0.00282204260470957,50.434729234655826,0.1325110457449486,3.7381202899951997E-4
34,injection31,OCTANE,1198,15,0.02,0.0188597169119269,323.150061035156,21.5456104278564,9.99249982833862,832.277192649339,609.799522905977,1.03465,2.01362249013871,1.94618710688514,1507.43846434058,2933.75730372236,0.594791666666667,866.584677526288,1.56859127850537,2285.36686613653,0.0350597606766671,0.04300043021293,0.113401218584627,0.00350864036428988,2.80691229143191E-5,0.00203910590811734,0.00465989671443491,50.43386462406991,0.14928370963460466,6.95163080164485E-4
35,injection32,OCTANE,1484,10,0.025,0.0234480955806474,323.155025863647,21.4168500900269,10.0174999237061,1036.08871425688,925.256567874177,0.928017,1.8258914343192,1.96751938199322,1355.59682292264,2667.16302326872,0.488158666666666,713.075663070273,1.38086022268587,2017.08560379089,0.0529959036470915,0.0353826809934304,0.100087410286979,0.00436225713271223,3.48980570616979E-5,0.00267373473309242,0.00645507881488169,50.44546658841734,0.16292026233836782,0.0010505583005006789
36,injection33,OCTANE,1765,10,0.03,0.0261943738282317,323.15378036499,21.545615196228,9.98250007629395,1158.32408408403,1172.3425888927,0.8797,1.71421209660988,1.9486325981697,1280.41541046262,2495.05920802631,0.439841666666667,640.195575950398,1.26918088497655,1847.31017822959,0.0673320745141379,0.0317665071394908,0.0916635387216906,0.00487317162607623,3.89853730086098E-5,0.00312914480729341,0.00776918296827397,50.442555859670534,0.17204008858096503,0.001334826782002352
37,injection34,OCTANE,2040,10,0.035,0.0313852279537393,323.150629425049,21.6314554214478,9.99499988555908,1389.87369591334,1714.86566193059,0.811383,1.57223260154346,1.93771942663755,1182.37989357474,2291.12048944541,0.371524666666666,541.400665078912,1.12720138991012,1642.60313494272,0.0982259194447783,0.0268645651967827,0.0815067691220446,0.0058388722458124,4.67109779664992E-5,0.0039590945186119,0.0102872404543279,50.4351927423262,0.1896881360600593,0.0019475670480058498
38,injection35,OCTANE,2311,10,0.04,0.0365038594666096,323.15172996521,21.1736450195313,9.98250007629395,1618.85123043328,2392.04794151497,0.768067,1.45293368441094,1.89167570590969,1118.19723047607,2115.26653530708,0.328208666666667,477.825530956167,1.0079024727776,1467.36385452037,0.136990749536828,0.0237098552702496,0.0728110625437993,0.0067911366525292,5.43290932202336E-5,0.0048782030296702,0.0131097489226599,50.43776438304572,0.2077409929422509,0.0027160353202109098
39,injection36,OCTANE,2577,10,0.045,0.041262892933892,323.150873565674,21.6314506530762,9.99749994277954,1832.32059773844,3150.37294991591,0.736417,1.36274239107042,1.8505037106292,1073.40566643511,1986.34116874857,0.296558666666666,432.265622915332,0.91771117943709,1337.66110798449,0.179910955152222,0.0214492149434259,0.0663753467905093,0.00767650184630652,6.14120147704522E-5,0.00579880774533082,0.0159585924547016,50.43576321818013,0.22432433185195919,0.0035671306167003956
40,injection37,OCTANE,2838,8,0.05,0.045839589106341,323.150699996948,22.1321802139282,9.98000001907349,2038.13608988679,4014.26768395701,0.713083,1.28378595167809,1.80033173091785,1037.23390869928,1867.36511821525,0.273224666666667,397.426230831086,0.838754740044757,1220.03309215991,0.229357087132894,0.0197204792053013,0.0605386241703429,0.00852794521635998,6.82235617308798E-5,0.00677390916283825,0.0189519932553567,50.43535764494904,0.24104695220519082,0.004547545568081512
41,injection38,OCTANE,3095,8,0.055,0.0501347343781895,323.152744674683,22.6758251190186,9.99499988555908,2231.7578636135,4926.84875008025,0.694683,1.22303405438725,1.76056424928672,1011.63479598776,1781.04805515052,0.254824666666667,371.08940290173,0.778002842753915,1132.96963810437,0.280741697530783,0.0184135167286559,0.0562181383277565,0.00932700917589197,7.46160734071358E-5,0.00772008054599525,0.0218407403906231,50.440135559397646,0.25626381381486535,0.005565839473214445
42,injection39,OCTANE,3346,7,0.06,0.0525271272374707,323.152389907837,22.7473602294922,9.99749994277954,2339.80124525256,5503.67315092641,0.68645,1.18954124727771,1.7328884074262,999.847590350545,1732.62429851148,0.246591666666666,359.172676403513,0.74451003564438,1084.41483739651,0.313324781958332,0.0178222263809475,0.053808900266195,0.00977208723260471,7.81766978608377E-5,0.00830078365285256,0.0235940003309501,50.439306528527396,0.264929471620576,0.0062119169259617435
43,injection40,OCTANE,3594,7,0.065,0.0556033472306957,323.150089645386,22.8188905715942,9.98250007629395,2478.93320133581,6354.65479449301,0.674783,1.13769122751874,1.68601050636832,981.326477849281,1654.52675183131,0.234924666666667,341.647308393834,0.692660015885403,1007.32474548981,0.362007521013393,0.0169527344786298,0.049984028922472,0.0103443837144697,8.27550697157573E-5,0.00912608920174543,0.0260273597679034,50.43393147496424,0.27777502750142136,0.007177856463422767
44,injection41,OCTANE,3837,7,0.07,0.0643275937250636,323.149095916748,22.6901350021362,9.99249982833862,2874.77487338618,8510.32196271033,0.66145,1.08076442955892,1.6339321635179,962.978283700426,1573.4411905074,0.221591666666666,322.606338875173,0.635733217925584,925.538261530468,0.483163532156086,0.0160079599277625,0.0459258781270366,0.0119674326468105,9.57394611744841E-5,0.0110655497731252,0.0315915559700007,50.43160956388986,0.3061971539209358,0.00958056933606263
45,injection42,OCTANE,4075,7,0.075,0.0684293154325889,323.150019073486,22.7473602294922,10.0050001144409,3061.52312939177,9754.42783500957,0.653083,1.05386495812351,1.61367691108712,951.953588557383,1536.14552628158,0.213224666666666,310.802741155848,0.608833746490179,887.454534578548,0.552482076208932,0.0154222128120659,0.0440360102436815,0.0127305123056047,1.01844098444837E-4,0.0121345951113307,0.0346440680859889,50.433766576226844,0.31970665829354555,0.010954606679512958
46,injection43,OCTANE,4310,6,0.08,0.0722301638389035,323.148544692993,22.8331956863403,9.97499990463257,3234.93896212569,11114.7905549493,0.648117,1.01260559225774,1.56238085447186,941.825040858318,1471.48941209922,0.208258666666667,302.635522972599,0.567574380624408,824.782815790539,0.630768116444744,0.0150170192104374,0.0409263898286209,0.013437617836362,1.07500942690896E-4,0.013310218081461,0.0378480330868188,50.430321632454124,0.33465781337668626,0.012507715517697929
47,injection44,OCTANE,4541,6,0.085,0.075982915906286,323.148935699463,22.8188896179199,9.98999977111816,3406.5053598556,12602.0613677109,0.643117,0.97244642795337,1.51208322584129,935.974419634811,1415.27121974633,0.203258666666667,295.81695487614,0.527415216320037,767.585293191931,0.713365055841655,0.0146786585903604,0.0380881564495303,0.0141357755787226,1.13086204629781E-4,0.014522630355477,0.0409939982368207,50.431235214209906,0.35000885970963636,0.014145302069473238
48,injection45,OCTANE,4767,6,0.09,0.0788733160009118,323.149824523926,22.8761148452759,10,3538.8805388075,13529.6586658795,0.6398,0.966744430740648,1.51101036377094,932.046707979787,1408.33223527604,0.199941666666667,291.270666152951,0.521713219107315,760.020456984229,0.764504203897287,0.0144530285898068,0.0377126798888251,0.0146735023372053,1.17388018697642E-4,0.0152617459243834,0.04292259255723,50.43331199285094,0.3585999266698002,0.015158715017678346
49,injection46,OCTANE,4990,6,0.095,0.0842231764082411,323.147989654541,22.8188953399658,9.98499965667725,3784.42941511929,15645.0775220328,0.636467,0.934197777900633,1.46778666906632,925.829860152987,1358.92072655609,0.196608666666666,285.994677437896,0.4891665662673,711.560872187829,0.884076227247461,0.0141913113824268,0.0353082861374631,0.0156687843054411,1.25350274443529E-4,0.0169586297403725,0.0471444757717134,50.42902481570675,0.37849445340272436,0.017531099014472803
50,injection47,OCTANE,5209,6,0.1,0.0885669159530837,323.151501083374,22.8331995010376,9.98000001907349,3984.30896536539,17403.7186841477,0.6349,0.917270792250411,1.44474845211909,923.089394111521,1333.63197331017,0.195041666666667,283.573624050771,0.472239580617078,686.595287993852,0.982785785430759,0.0140710236503369,0.0340691013415327,0.0164768886884585,1.31815109507668E-4,0.018347574268084,0.0505074217128381,50.43722954408292,0.3934579687834863,0.01948532451751318
51,injection48,OCTANE,6051,6,0.12,0.103578162623263,323.150574111938,22.8618144989014,9.96999979019165,4678.56237788256,24093.6952315712,0.628133,0.857733465313192,1.36552842361919,912.315960249507,1245.79337504214,0.188274666666667,273.45479908022,0.412702253679858,599.418997032596,1.35641593250244,0.0135689628948581,0.0297434682315535,0.0192695640096875,1.541565120775E-4,0.0234173478701001,0.0616204781226154,50.435063494636644,0.4485132030497122,0.02689430405191586
52,injection49,OCTANE,6844,5,0.14,0.118923124234733,323.148689651489,22.8331995010376,10,5393.82716247902,31974.3878642212,0.629783,0.807316256751967,1.28189591772399,917.476706516757,1176.10964469068,0.189924666666666,276.684917915577,0.362285045118634,527.781934437288,1.78731196748786,0.013729323058036,0.0261889543408204,0.0221243232804608,1.76994586243686E-4,0.0293332587388417,0.0729051947084891,50.43066032456828,0.50398594745896,0.03544097888040415
53,injection50,OCTANE,7596,5,0.16,0.130393555524598,323.148775482178,22.9190397262573,10,5932.13904261303,38231.9840292602,0.631467,0.776939093322088,1.23037164780121,919.878547054275,1131.79248371615,0.191608666666666,279.122585814207,0.331907881688755,483.501022165393,2.13059293381233,0.013850278376055,0.0239916943036466,0.0242582693204452,1.94066154563562E-4,0.0340877956836368,0.0811410867128062,50.430860866846835,0.5436383962009134,0.042247800199916447
54,injection51,OCTANE,8316,5,0.18,0.149492192553861,323.150450134277,23.0191793441772,10.0074996948242,6835.28531609035,48471.1333723653,0.63815,0.746702410761467,1.17010485115015,930.25492772681,1088.49580373947,0.198291666666666,289.057118301071,0.301671199128134,439.757297723423,2.68564307363639,0.0143431632236132,0.0218209838148751,0.0278113581126432,2.22490864901146E-4,0.0420489704364225,0.093252826830351,50.434773802545905,0.6031437312030906,0.053249828861150185
55,injection52,OCTANE,9011,5,0.2,0.164170238576805,323.149061584473,23.1336355209351,9.99749994277954,7535.11493357545,56504.4575451076,0.644783,0.730817972328655,1.13343244522367,938.910537427201,1064.19166628238,0.204924666666666,298.404159092423,0.285786760695322,416.152722813758,3.12194097883047,0.0148070318307749,0.0206498013697538,0.0305420451630111,2.44336361304089E-4,0.0485092474063317,0.102262291910649,50.43152934590698,0.6452975215270544,0.06190454700307133
56,injection53,HEPTANE,132,10,0.005,0.00542787584051224,323.148615264893,22.547064781189,9.99249982833862,286.702177069633,563.800661539722,0.693083,0.957204727171482,1.38108239153389,1009.12447550261,1393.68404398253,0.253224666666666,368.693517131893,0.512173515538149,745.72140744148,0.0297759148366887,0.018294866266868,0.037003290775525,0.00111024676919043,8.88197415352342E-6,5.44746379910869E-4,0.00110180683480926,141.7466306611937,0.19069449084693088,2.1006435707004442E-4
57,injection54,HEPTANE,198,10,0.0075,0.00726631443040653,323.14739074707,22.6758298873901,10.0100002288818,383.827683272648,821.607287892383,0.6731,0.916604669826957,1.3617659631956,981.659277709811,1336.79019184039,0.233241666666667,340.163194223492,0.471573458193624,687.749903962963,0.043313457789072,0.0168792328589383,0.0341268278721425,0.0014862908359229,1.18903266873832E-5,7.73249719742026E-4,0.00156380023295698,141.73951471780146,0.19547146808144808,3.055849166360392E-4
58,injection55,HEPTANE,263,5,0.01,0.00941259167053631,323.149420166016,22.504150390625,9.99499988555908,497.22826361222,1160.80634661335,0.6515,0.882016760079266,1.3538246509275,948.846232127857,1284.57141899437,0.211641666666666,308.235453534806,0.436985548445933,636.426847486183,0.0612837257250227,0.0152948508534903,0.0315799289141768,0.00192530186743097,1.54024149394478E-5,0.00104810228761965,0.00213130001694301,141.7513082782697,0.20293702818988998,4.323326992137357E-4
59,injection56,HEPTANE,392,5,0.015,0.0126370630150813,323.148121261597,22.7616701126099,9.98999977111816,667.620082921616,1765.53249221498,0.624783,0.840514463327497,1.34529022609049,909.323391089972,1223.3038703888,0.184924666666666,269.143566629559,0.395483251694164,575.595321175234,0.093248480349934,0.0133551387714063,0.0285615424018207,0.00258485249051419,2.06788199241136E-5,0.00147499602142929,0.00304426271152621,141.74375986386713,0.21624271630438274,6.578665645633449E-4
60,injection57,HEPTANE,520,4,0.02,0.0174431266415861,323.149309539795,22.5899896621704,9.97499990463257,921.641299948119,2909.19230967313,0.594783,0.795489614660001,1.33744510966185,864.461234776535,1156.16945094412,0.154924666666666,225.168454115214,0.350458403026668,509.358377455721,0.153863888766393,0.0111730142074573,0.0252747144814885,0.0035679104621105,2.8543283696884E-5,0.00215225284085722,0.00457629985243104,141.75066537555594,0.2374481490009002,0.0010854544376122973
61,injection58,HEPTANE,646,4,0.025,0.022146801304221,323.149490737915,22.833194732666,10.0050001144409,1170.31150493233,4345.79698510857,0.5748,0.758431052296036,1.31946947163541,837.797478476652,1105.44819626307,0.134941666666666,196.68369532841,0.313399840662703,456.794704701108,0.229127195329316,0.00975957533080185,0.0226664560262505,0.00453002524714959,3.62402019771967E-5,0.0028867907509033,0.00628225228102973,141.75171840710436,0.25771250637959325,0.0016163980084620442
62,injection59,HEPTANE,771,3,0.03,0.0265940073568818,323.147798919678,22.7759695053101,10.0075001716614,1405.47764870732,5982.82713269596,0.559817,0.729442552228482,1.30300178849246,816.189252478083,1063.49605572726,0.119958666666666,174.894607478755,0.284411340595149,414.659575319514,0.315322860275749,0.00867843178425669,0.0205757907003301,0.00543968057033118,4.35174445626495E-5,0.00363483394923956,0.00805579624224332,141.7418866665083,0.27676807609611453,0.002224627226937114
63,injection60,HEPTANE,895,3,0.035,0.0285126688395215,323.147940063477,22.9047298431396,9.98000001907349,1506.95186276275,6767.79051608758,0.556483,0.718107335660623,1.29043894541365,809.031104642138,1044.00524548124,0.116624666666666,169.552318582696,0.27307612402729,397.005979110219,0.357659383478738,0.00841333880557479,0.0196997943644406,0.00583213385682158,4.66570708545726E-5,0.00399102546279639,0.00888981704344757,141.7427068806156,0.2845596502822459,0.0025233000790649543
64,injection61,HEPTANE,1017,3,0.04,0.0331098525045154,323.148189926147,23.0334901809692,10.0050001144409,1750.12752696384,8781.27918762073,0.544817,0.696292829222692,1.27803065840951,793.988593925192,1014.74176546385,0.104958666666666,152.961424050515,0.251261617589359,366.175905775966,0.462852917418683,0.00759007780262797,0.0181699643000806,0.00677246640336576,5.4179731226926E-5,0.00478945256973395,0.0108011797997357,141.74415889076462,0.30331026547885237,0.003265410871536381
65,injection62,HEPTANE,1138,3,0.045,0.036848617792111,323.145180130005,23.1050252914429,10.0075001716614,1947.93675878936,10594.8218486881,0.539733,0.681683328551421,1.26300101819126,786.731822898017,993.643093363659,0.0998746666666665,145.580460279431,0.236652116918088,344.951580384454,0.55825056204132,0.00722389529687034,0.0171169543934964,0.00753721346156719,6.02977076925375E-5,0.00547859516605593,0.0124340969319883,141.72666907298378,0.3180367969771144,0.003938923885622701
66,injection63,HEPTANE,1258,3,0.05,0.0408523483117986,323.14979019165,23.047794342041,9.98750019073486,2159.80515400459,12705.6709117441,0.534833,0.666741101925318,1.24663418660651,778.07165990958,969.970730872954,0.0949746666666665,138.168543344731,0.221709890291984,322.542143730576,0.670745893845108,0.00685600835027549,0.0160047401326021,0.00835615792617984,6.68492634094387E-5,0.00624986410026971,0.0142345554836388,141.75345869430137,0.3339952660250557,0.00473177797581367
67,injection64,HEPTANE,1376,3,0.055,0.0456666989607714,323.149225616455,23.0621004104614,10.0050001144409,2414.62471063616,15435.4912749247,0.529817,0.652130619973681,1.23086012712631,772.116374639419,950.367259044983,0.0899586666666665,131.099152299874,0.207099408340348,301.811463878506,0.813332460095574,0.00650523217115846,0.0149760971753344,0.00934091096969595,7.47272877575676E-5,0.00717742281821726,0.0163699457557031,141.7501776578445,0.35253019338307423,0.00573778794167574
68,injection65,HEPTANE,1493,3,0.06,0.0528858654821495,323.149044418335,22.6472148895264,10,2796.84042839944,19867.5722622965,0.523167,0.63483085644329,1.21343826434636,762.250636155616,924.944088933575,0.0833086666666665,121.380140880336,0.189799644809956,276.536746389775,1.047204492061,0.00602297136400322,0.0137219556059196,0.0108175579200159,8.65404633601271E-5,0.00858602736958625,0.0195791273957988,141.74912463564613,0.3801352468062447,0.007387731633283441
69,injection66,HEPTANE,1609,3,0.065,0.0537158180741319,323.150413894653,22.8475103378296,10.0050001144409,2840.79039818661,20410.321112993,0.5215,0.631940729577381,1.21177512862393,760.105323206685,921.076725796517,0.0816416666666664,118.995715107956,0.186909517944048,272.42745838402,1.07525262215992,0.00590462939000219,0.0135179924416483,0.0109873208642882,8.78985669143054E-5,0.00875164118290294,0.0199582818064784,141.7570834249469,0.3829564145149576,0.007585177376545074
70,injection67,HEPTANE,1723,3,0.07,0.0593363525215103,323.152408981323,22.6758251190186,9.98250007629395,3138.47024099781,23618.1797381355,0.5215,0.626628300461669,1.20158830385747,758.485841002056,911.387715189565,0.0816416666666664,118.742182555084,0.181597088828336,264.120461444843,1.24688011860811,0.00589201259613403,0.0131057140120179,0.0121369750558506,9.70958004468047E-5,0.00976287255381863,0.022207582691527,141.76867863756345,0.39955789151007176,0.008795173451505479
71,injection68,HEPTANE,1837,3,0.075,0.0648095701663129,323.149416351318,22.8332004547119,9.98749971389771,3428.42347203978,27533.7503157696,0.51815,0.615509742472537,1.18789875995858,753.906299656152,895.564358486503,0.0782916666666665,113.914080306049,0.170478530839204,248.045620680887,1.452673583804,0.0056524934720535,0.0123081909444667,0.0132564962803163,1.0605197024253E-4,0.0109261187724296,0.0247405279562814,141.75128610916698,0.4185098653818082,0.010248045176008152
72,injection69,HEPTANE,1949,3,0.08,0.0739292475315875,323.150825881958,23.0048751831055,10,3911.71782501853,34250.6170194871,0.514783,0.602733372152813,1.17084941063091,749.863797777483,877.977585681223,0.0749246666666665,109.139763927477,0.15770216051948,229.718426997106,1.80439632690829,0.00541556505233147,0.0113987335170411,0.0151218838883534,1.20975071106827E-4,0.0128315977223675,0.0287123520285658,141.75947778396468,0.4490291061571538,0.012728576283683212
73,injection70,HEPTANE,2060,3,0.085,0.0735865727236477,323.150755310059,23.062105178833,9.99749994277954,3893.55422566486,34041.661384958,0.514833,0.601262904445464,1.16787949576943,749.72089889164,875.583665365374,0.0749746666666665,109.181180086425,0.156231692812131,227.510989331441,1.79385135812684,0.00541762132423695,0.0112892019148776,0.0150517913494713,1.2041433079577E-4,0.0127744907579568,0.0285921527394806,141.75906763679106,0.4482491544471171,0.012654226555178595
74,injection71,HEPTANE,2169,3,0.09,0.0780990008964374,323.1497215271,22.9619598388672,10.0124998092651,4132.75974297069,37439.4766863393,0.513183,0.596140032580396,1.16165194985102,748.48600725771,869.480229767124,0.0733246666666664,106.945255370571,0.151108820947063,220.394748173824,1.9697328890072,0.00530669066845064,0.0109361256790397,0.0159747875541101,1.27798300432881E-4,0.0137089877136115,0.0305204934510198,141.75305964601685,0.4617005727625159,0.013895522917995427
75,injection72,HEPTANE,2278,3,0.095,0.0827120309815437,323.149435424805,23.0621004104614,10,4377.34858783877,41232.7091480374,0.51315,0.589558713388846,1.14890132200886,747.453863272307,858.750731654183,0.0732916666666665,106.756580718437,0.144527501755513,210.51863887022,2.17177180522367,0.00529733320385979,0.0104460761876573,0.0169183614122189,1.35346891297751E-4,0.0147792551729569,0.0326310073626889,141.75139695469264,0.47682792521726247,0.015320990493785566
76,injection73,HEPTANE,2385,2,0.1,0.0891079185883887,323.152246856689,22.9619598388672,9.98000001907349,4716.55015063626,46329.6445436671,0.51325,0.584284921869955,1.13840218581579,746.159714725097,849.429850210738,0.0733916666666665,106.696356674524,0.139253710236622,202.446193287032,2.44475327582265,0.00529429878545038,0.0100454286223487,0.0182266104879632,1.45812883903705E-4,0.0162245006411995,0.0353732232408147,141.76773635904968,0.49606391574682457,0.01724477895048643
77,injection74,HEPTANE,2803,2,0.12,0.115059355357097,323.148725891113,23.062105178833,10.0125002861023,6093.8322850274,68288.819568113,0.508167,0.562672119949613,1.10725828310302,741.119265751116,820.610445770152,0.0683086666666665,99.6225037919377,0.117640908316279,171.569471440797,3.58965963183017,0.00494334637148715,0.00851341104491964,0.0235348562317694,1.88278849854155E-4,0.0218841693218619,0.0451202816574477,141.74727354895282,0.5758463853686405,0.025324364567692874
78,injection75,HEPTANE,3204,2,0.14,0.130900241211914,323.150020980835,22.8761205673218,10,6935.26464063938,81955.4466542397,0.506517,0.554808814227817,1.09534095445526,737.883381723353,808.233887613535,0.0666586666666665,97.1069527403219,0.109777602594483,159.921717612439,4.31191308699217,0.00481850345426043,0.00793540860856225,0.0267750357897022,2.14200286317617E-4,0.0253643500904115,0.0508516579431041,141.75479994666537,0.61693955072871,0.030418109923716928
79,injection76,HEPTANE,3588,2,0.16,0.160813742999521,323.149685287476,22.9333400726318,10,8525.62800547838,108400.250320078,0.504833,0.543437160782765,1.07646917056287,735.401862532959,791.637432991243,0.0649746666666665,94.6500939600317,0.0984059491494314,143.350213414764,5.69956661622801,0.00469659757203169,0.00711312832460901,0.0328937035136361,2.63149628109089E-4,0.0318816002866418,0.0607222155666552,141.75284903756872,0.6898985001098022,0.040207774693244124
80,injection77,HEPTANE,3957,2,0.18,0.183636932419261,323.149685287476,23.0907154083252,10.0124998092651,9740.20965708485,128647.869938023,0.504833,0.537417061525652,1.06454423844252,736.245270181422,783.765660452189,0.0649746666666665,94.7586449676382,0.092385849892319,134.734942079679,6.75253076054038,0.00470198394173759,0.00668563310783892,0.0375620808053128,3.00496646442502E-4,0.036832620784424,0.0677619475112373,141.75284903756872,0.7381521678044879,0.04763594387263961
81,injection78,HEPTANE,4310,2,0.2,0.20646241572662,323.148723983765,22.9619598388672,10,10955.8599626434,148363.292084554,0.504833,0.534606822722922,1.05897756827094,735.385901012948,778.757173195425,0.0649746666666665,94.6480396283177,0.0895756110895893,130.484024360339,7.79355781375878,0.00469650960593984,0.00647471914089884,0.0422309273010375,3.378474184083E-4,0.0417218143399074,0.074502305298904,141.7472624646648,0.7809285871830136,0.0549820693412092
82,injection79,HEXANE,51,2,0.005,0.00739663709119988,323.147329711914,22.3896999359131,10.0050001144409,386.113411309331,2611.38431751793,0.4965,0.537424280128761,1.08242553903074,723.876867067128,783.542808027018,0.0566416666666665,82.5812531966306,0.0923930684954282,134.705347353855,0.155072675103244,0.00409776392460174,0.00668421332288641,0.00168333796014593,1.34667036811675E-5,6.35451213729558E-4,0.00103653884094074,405.85587837627895,0.3687600185094287,3.820880351016434E-4
83,injection80,HEXANE,76,2,0.0075,0.00966155539371849,323.147854232788,22.9762649536133,9.99499988555908,504.298994337786,3540.10802462448,0.494817,0.532786419209427,1.07673426581833,720.426590074683,775.707995540064,0.0549586666666665,80.016824041449,0.0877552075760937,127.766800565343,0.210452858006431,0.00397050795438165,0.00633990543898374,0.00219879152481993,1.75903321985594E-5,8.55338670461773E-4,0.00138764396374057,405.8635056127033,0.373871214273984,5.185311196894268E-4
84,injection81,HEXANE,101,2,0.01,0.0118195912089537,323.148294830322,22.9047355651855,9.9850001335144,616.887374260677,4458.96395801535,0.489833,0.528781691981358,1.07951422623906,712.490972004291,769.144140345528,0.0499746666666665,72.691098453807,0.0837504803480244,121.820010389235,0.265365599325085,0.00360699383611442,0.00604481203250208,0.00268992060988237,2.1519364879059E-5,0.00105340858992231,0.00171958116320124,405.8699125795273,0.38046886984296957,6.538193423566191E-4
85,injection82,HEXANE,151,2,0.015,0.0158257292722971,323.145950698853,23.0907154083252,10.0075001716614,825.842782314535,6300.77953191381,0.486483,0.522297855692343,1.07361995319948,709.1212770407,761.326752269192,0.0466246666666665,67.9623813540524,0.0772666440590096,112.627617630573,0.374194321618629,0.00337237535426148,0.00558871826353216,0.00360164362568839,2.88131490055071E-5,0.00142041989082082,0.00232779423108004,405.8358262229902,0.39646316282136607,9.220337324606342E-4
86,injection83,HEXANE,200,2,0.02,0.0197473708095014,323.149629974365,22.9905700683594,10.0100002288818,1030.32612126233,8279.64888340596,0.484833,0.518826136745296,1.07011308377379,706.947086161474,756.513326437147,0.0449746666666665,65.5786828682938,0.0737949251119623,107.602220313811,0.491670967198413,0.00325405630960835,0.00533929119380521,0.00449413679309214,3.59530943447371E-5,0.00180269551060134,0.00295503625030195,405.889328122452,0.4104218908691003,0.0012113424353204026
