Repository: fergalbyrne/nanosheets-clj

nanosheets-clj
==============

Using Clojure to analyse physicochemical properties of MoS2 nanosheets.

This repo contains software developed to work on IGC data and produce useful analysis of surface area and
surface energy information. The data used is courtesy of a Diplom thesis 
by Louise Klodt on the preparation of Molybdenum Disulphide nanosheets.

The Clojure code is in the igc folder, other folders contain data and products of the software and related analysis.

## Usage

From igc/ run 

    igc$ lein repl

### Surface Area Plots

    ; load the code
    (use '[igc surface-energy util] :reload)
    (use '[incanter core io stats charts datasets latex])
    ;
    ; provide the directory name and machine file locations
    (set-machine-location! "../Nanosheets-Prep-II-2000rpm-12mg-01-3mm-30C-S1-SA-10ml" "SA-2k-12mg-S1.csv")
    ;
    ; create the four csv files from the machine file
    (write-se-data-files @machine-file @machine-dir)
    ;
    ; create and save the plots
    (run-plots)
    ; if the data is surface energy data, run this:
    (run-plots :plot-set :surface-energy)

File: Nanosheets-Prep-I-750rpm-20mg-01-3mm-30C-S1-SA-10ml/se-data-injection-items.csv
ID	Injection Name	Solvent	Injection Time [ms]	Duration [min]	Target Fractional Surface Coverage	Actual Fractional Surface Coverage	Column Temperature [Kelvin]	Column Pressure Drop [Torr]	Exit Flow Rate [sccm]	Peak Area [µV•min]	Peak Max (Signal) [µV]	Peak Max (Time) [min]	Peak Com [min]	Peak Com/Max	Ret Volume (Max) [ml/g]	Ret Volume (Com) [ml/g]	Net Ret Time (Max) [min]	Net Ret Volume (Max) [ml/g]	Net Ret Time (Com) [min]	Net Ret Volume (Com) [ml/g]	Partial Pressure [Torr]	Pres Ret Volume (Max) [mMol/(g•Torr)]	Pres Ret Volume (Com) [mMol/(g•Torr)]	Amount  [mMol/g]	Amount  [mMol]	Amount (Max) [mMol/g]	Amount (Com) [mMol/g]
1	colConditioning1	n/a	0	120	n/a	0	392.676050567627	159.045555114746	9.98250007629395	0	0	0	0	0	0	0	0	0	0	0	0	0	0	0	0	0	0
2	methaneInjection1	Methane	3000	3	n/a	0	302.717239761353	101.376003265381	9.98250007629395	10232.9857143348	235748.471335036	0.353216666666667	0.357954474827496	1.01341331994761	182.928235520763	185.381910471255	0	0	0	0	0	0	0	0	0	0	0
3	methaneInjection2	Methane	3000	3	n/a	0	302.346484565735	97.1698532104492	10.0149998664856	10257.2108029455	230179.379753341	0.358216666666667	0.362616972020306	1.01228392133338	186.395777425074	188.685448491838	0	0	0	0	0	0	0	0	0	0	0
4	injection1	OCTANE	218	80	0.005	0.00461065592671102	303.103365325928	98.0854721069336	9.99749994277954	143.507651986132	8.76537064280878	0.36155	14.6942396810199	40.6423445748026	188.161098753448	7647.30821111109	0.00583749999999977	3.03800418745183	14.3344541019946	7460.06536817087	0.000505908941288589	0.000160717677154736	0.394655274784383	0.000243054337513565	4.86108675027129E-06	8.13085098957136E-08	0.000199659632240125
5	injection2	OCTANE	434	80	0.01	0.0100223140220006	303.148464584351	99.8165473937988	10.0124998092651	312.282514682247	21.6816102049747	4.468517	11.7782305192656	2.63582537993378	2326.79701752365	6133.03063274307	4.1128045	2141.57431744309	11.4184449402403	5945.68704375729	0.00124817412415475	0.113277541340254	0.314494250519197	0.000528334131562046	1.05666826312409E-05	8.41632834474488E-05	0.000433097764612114
6	injection3	OCTANE	857	70	0.02	0.0186751436199414	303.148465538025	99.8022804260254	9.98999977111816	582.894158784792	46.5137907406046	3.927117	9.78287625311752	2.49110893643289	2040.30857843167	5082.63093281182	3.5714045	1855.50041885675	9.42309067409227	4895.70663101964	0.0026791456778862	0.0981458000456542	0.25895604183495	0.000984474819346031	1.96894963869206E-05	0.000224607131430995	0.000803656494144819
7	injection4	OCTANE	1672	70	0.04	0.0362790805409118	303.150370025635	99.4731826782227	9.99249982833862	1136.30640558086	125.22459107015	1.522833	6.82916475311455	4.48451324151404	791.548138209982	3549.70810709845	1.1671205	606.653558756412	6.4693791740893	3362.69639587848	0.00718591564659456	0.0320884459077158	0.177867087146758	0.00191248013875603	3.82496027751205E-05	0.000369222375790411	0.00160526254091946
8	injection5	OCTANE	2445	60	0.06	0.0585322756145604	303.149890327454	99.6734924316406	9.99749994277954	1841.35877652152	354.201124723119	0.816417	6.19409726704749	7.58692833080092	424.519738263148	3220.80082921286	0.4607045	239.55668948179	5.83431168802225	3033.71986465841	0.020226528170186	0.0126711760362537	0.160466395377737	0.00308557474224861	6.17114948449721E-05	0.000534462272697414	0.00369784262609796
9	injection6	OCTANE	3179	60	0.08	0.0775995272338044	303.148484611511	99.4302978515625	9.99249982833862	2450.32821347496	1012.17074360082	0.614783	4.7729455938682	7.76362650539816	319.562745001201	2480.96579722912	0.2590705	134.664231328507	4.41316001484295	2293.95010674133	0.0576129708751247	0.0071229991410312	0.121337377258158	0.00409071984181489	8.18143968362977E-05	0.000800765871970904	0.00823421552892761
10	injection7	OCTANE	3877	50	0.1	0.0937673734045655	303.149195098877	99.7163925170898	10.0124998092651	2970.19721211783	2177.67055018511	0.54815	3.68569879140493	6.7238872414575	285.445654625288	1919.30439526446	0.1924375	100.210614178517	3.32591321237968	1731.94832460935	0.123316714994179	0.00530057936505187	0.091610351119159	0.0049430205128083	9.88604102561659E-05	0.00114903378225501	0.0142533585975176
11	injection8	OCTANE	5478	50	0.15	0.133078487568387	303.151260757446	99.9024200439453	9.96749973297119	4247.54511184374	6791.09517161069	0.509833	2.72369917123425	5.34233596341205	264.269373152549	1411.81577622122	0.1541205	79.8875865723823	2.36391359220901	1225.32272959943	0.383379834717159	0.00422557641232591	0.0648122573960959	0.0070153366782055	0.00014030673356411	0.00224795036667232	0.031108636452235
12	injection9	OCTANE	6908	40	0.2	0.174231453944316	303.148909950256	99.6592063903809	9.99249982833862	5604.73720039052	15020.9091392235	0.506517	1.94828497176165	3.84643550317491	263.248064653031	1012.5667020235	0.1508045	78.3764271800708	1.5884993927364	825.578195480846	0.839265173608223	0.00414567724981377	0.0436684965886979	0.00918474752521151	0.00018369495050423	0.00413790384463665	0.0510164638184369
13	injection10	OCTANE	8213	40	0.25	0.209198673997704	303.147964859009	99.9453163146973	10.0099997520447	6773.71310154	24024.415544761	0.5215	1.56456211342199	3.00011910531542	271.459080356672	814.409573289404	0.1657875	86.2982210635315	1.20477653439674	627.128533197772	1.33124110477573	0.00456471033444762	0.0331717161864483	0.011028071911126	0.000220561438222519	0.00638363146193647	0.0673361497776891
14	injection11	OCTANE	9438	30	0.3	0.248904012701358	303.150544548035	99.6448631286621	10.0099997520447	8118.24559415069	35763.0033132394	0.538167	1.24480649036872	2.31304871976304	280.191191174686	648.095876035488	0.1824545	94.9930852136634	0.88502091134347	460.777162783732	1.96732202525885	0.00502457898361372	0.0243724187191605	0.0131211699318348	0.000262423398636695	0.00957967028687362	0.0828389803109727
15	injection12	OCTANE	10631	30	0.35	0.28026377044772	303.149229431152	100.059791564941	10.0050001144409	9192.70762681484	45347.4296782565	0.548133	1.12702863527499	2.05612257476742	285.160245901516	586.324419024335	0.1924205	100.104677325562	0.767243056249743	399.149875279188	2.48178934734768	0.00529497530010962	0.0211127870056621	0.01477432411744	0.0002954864823488	0.0123037620500475	0.0937008193036076
16	injection13	OCTANE	11835	20	0.4	0.317827528419083	303.147790336609	99.888111114502	9.98999977111816	10493.7755781949	58738.485868414	0.564733	0.905320198645214	1.60309420318135	293.386628305472	470.326403127424	0.2090205	108.589049589317	0.545534619619967	283.41280334992	3.1983267683393	0.00574377821606792	0.0149910169781627	0.0167545270328986	0.000335090540657972	0.0164193940797367	0.104442443947182
17	injection14	OCTANE	13090	20	0.45	0.361750617328129	303.149709129333	100.660629272461	10.0050001144409	12033.6338324031	71582.5471724371	0.583133	0.816127213361702	1.39955587037897	303.252276266356	424.418503454364	0.2274205	118.26767528957	0.456341634336455	237.315739921491	3.86285462409975	0.00625568600054266	0.0125526501497592	0.01906996705836	0.0003813993411672	0.020576471683988	0.112784029635312
18	injection15	OCTANE	14431	10	0.5	0.399742321701122	303.149855041504	100.603404998779	10.0075001716614	13380.7139333896	81384.9092419364	0.5949	0.783330588141551	1.31674329827122	309.460388180009	407.479892216438	0.2391875	124.422687170627	0.423545009116304	220.323420630084	4.36339919427902	0.00658124788317839	0.0116538476913612	0.0210727295034805	0.000421454590069609	0.0238706795769167	0.11861729981892
19	injection16	OCTANE	15888	10	0.55	0.455510986432426	303.149835014343	101.347351074219	10.0075001716614	15381.4707760262	96502.7656842005	0.62145	0.68415008107524	1.10089320311407	323.117283956127	355.717621715979	0.2657375	138.167799895874	0.324364502049993	168.650377205206	5.12886148880474	0.00730828614410046	0.00892064009020185	0.024012618333995	0.0004802523666799	0.0294648970578303	0.125445713451004
20	injection17	OCTANE	17482	5	0.6	0.496214592354605	303.150084877014	101.447498321533	10.0025000572205	16857.5164666281	104166.275424542	0.634783	0.674630422379887	1.06277329792998	329.863852869727	350.57049478225	0.2790705	145.018487187403	0.31484484335464	163.608560854855	5.50554526403049	0.00767064198611556	0.00865394971717929	0.0261583407928135	0.00052316681585627	0.0323543034395655	0.128705515901084
21	injection18	OCTANE	21137	5	0.7	0.57619813750008	303.149404907227	101.962551116943	9.99249982833862	19790.1975296061	115619.431884814	0.65645	0.641455335897388	0.977157949420958	340.668811509971	332.887237286759	0.3007375	156.069596620428	0.281669756872141	146.174272696984	6.05040195951097	0.00825520048547017	0.00773179371935049	0.0303747360056281	0.000607494720112562	0.0368522046966077	0.132918235477147
22	injection19	OCTANE	25429	5	0.8	0.648819411692839	303.151154899597	102.076999664307	10.0025000572205	22480.6631324886	122578.793706131	0.669783	0.639714781863867	0.955107522681028	347.912407533467	332.293757669282	0.3140705	163.140933392218	0.27992920283862	145.406561376608	6.35224621162706	0.00862918446187756	0.00769114172633466	0.0342030233402033	0.000684060466804067	0.0394568744268749	0.135239762399451
23	injection20	OCTANE	30289	5	0.9	0.72652632338022	303.150370025635	102.220050811768	10	25376.0324636594	128953.131300978	0.6865	0.634332567353841	0.924009566429485	356.473169913956	329.384619175939	0.3307875	171.7652857872	0.274546988328594	142.561741033975	6.6307911724905	0.00908538489925681	0.0075406871840594	0.038299404037575	0.000765988080751501	0.0419875626080677	0.137340182816018
24	methaneInjection3	Methane	3000	3	n/a	0	303.148909950256	100.202850341797	9.99499988555908	10582.1782844398	239746.577994783	0.35655	0.359500317415023	1.00827462463897	185.288677201035	186.821871454724	0	0	0	0	0	0	0	0	0	0	0
25	methaneInjection4	Methane	3000	3	n/a	0	303.151454353333	101.504699707031	10.0075001716614	10587.1009357273	239367.252557724	0.354866666666667	0.359070551838162	1.01184637940493	184.492082615062	186.677645822925	0	0	0	0	0	0	0	0	0	0	0
