Repository: fergalbyrne/nanosheets-clj

nanosheets-clj
==============

Using Clojure to analyse physicochemical properties of MoS2 nanosheets.

This repo contains software developed to work on IGC data and produce useful analysis of surface area and
surface energy information. The data used is courtesy of a Diplom thesis 
by Louise Klodt on the preparation of Molybdenum Disulphide nanosheets.

The Clojure code is in the igc folder, other folders contain data and products of the software and related analysis.

## Usage

From igc/ run 

    igc$ lein repl

### Surface Area Plots

    ; load the code
    (use '[igc surface-energy util] :reload)
    (use '[incanter core io stats charts datasets latex])
    ;
    ; provide the directory name and machine file locations
    (set-machine-location! "../Nanosheets-Prep-II-2000rpm-12mg-01-3mm-30C-S1-SA-10ml" "SA-2k-12mg-S1.csv")
    ;
    ; create the four csv files from the machine file
    (write-se-data-files @machine-file @machine-dir)
    ;
    ; create and save the plots
    (run-plots)
    ; if the data is surface energy data, run this:
    (run-plots :plot-set :surface-energy)

File: Nanosheets-Prep-II-2000rpm-12mg-01-3mm-50C-S1-SE-10ml/se-data-dispersive-surface-energy.csv
n/nm	Disp. Surf. En. (mJ/m^2) - Stz & Max	Disp. Surf. En. (mJ/m^2) - Stz & Com	Disp. Surf. En. (mJ/m^2) - DnG & Max	Disp. Surf. En. (mJ/m^2) - DnG & Com
0.005	89.6738707878872	98.9214464409219	93.4830527030013	102.946854400566
0.0075	89.3902897106548	98.5834459981787	93.1500040366392	102.623671484244
0.01	88.2093414181849	98.7975500238263	91.9005666488093	102.874282181781
0.015	83.3306183410003	97.3437966858892	86.8095493143541	101.392570506466
0.02	74.4943396974028	94.8235521773305	77.6265797911444	98.769962971845
0.025	63.7908527925553	92.3261737358689	66.4495140889006	96.1706663560392
0.03	52.101974111129	89.5922115935113	54.2736324303081	93.3281775817592
0.035	44.2741784964007	84.7892084415901	46.1362858997366	88.3512872053526
0.04	40.601214429554	81.8297145886168	42.2954665022223	85.3154541936275
0.045	38.0134897348585	77.5198942168765	39.5934385634896	80.74175450484
0.05	34.1205290169531	68.4281198252481	35.553260991632	71.3083482980871
0.055	33.7460650210908	57.378179386625	35.1691300821728	59.944502289739
0.06	34.0241073565392	55.5552991771463	35.4525338161232	58.0050035340261
0.065	34.5342921587021	48.1078844429627	35.9630481564592	50.2594855208121
0.07	36.9120807518663	43.2417830933597	38.4311256661724	45.2218400256819
0.075	37.8411812919602	41.9323483472085	39.3859658862556	43.7724937693823
0.08	39.5822427578731	37.7959322121405	41.2113410146276	39.5140834947078
0.085	41.4890770979472	37.024997659101	43.2196753587834	38.6863486407348
0.09	43.0939609598981	37.0183291056025	44.8846008948277	38.7271909377619
0.095	44.6722147727602	37.41675420794	46.5225528177098	39.1847128453548
0.1	46.24695682959	37.5352008369906	48.1630576867615	39.3104899635895
0.12	48.2114626378697	38.2681932360152	50.2643351285343	40.0099833696381
0.14	53.5201550233116	37.1966297394619	55.8074528181484	38.8273449400417
0.16	53.0634024274438	37.8339804554538	55.3736758329915	39.4749933078256
0.18	56.714489252225	39.9676570873643	59.1929430309847	41.7161551238301
0.2	60.531389799616	40.5509835045158	63.204889522146	42.2658555672168

File: Nanosheets-Prep-II-2000rpm-12mg-01-3mm-50C-S1-SE-10ml/se-data-free-energy.csv
n/nm	Solvent Name	Unit	En. (Stz Max)	En. (Stz Com)	En. (Pol Max)	En. (Pol Com)	Interpolated Retention Volume (Max)	Interpolated Retention Volume (Com)	Column Temperature [Kelvin]
0.005	NONANE	dG (kJ/Mol)					4167.56190936658	10981.8365088993	323.150671680157
0.005	OCTANE	dG (kJ/Mol)					915.274688977405	2204.87080462105	323.15182900062
0.005	HEPTANE	dG (kJ/Mol)					192.858533708704	507.460924767785	323.151185343816
0.005	HEXANE	dG (kJ/Mol)					45.1555711448395	90.0566860130123	323.15082896306
0.005	DICHLOROMETHANE	dG (kJ/Mol)	1.22033581752406	5.72374469726261	1.68610440201382	6.19786945878424	-2.11441951336887	9.25453547596714	323.149696960449
0.005	ETHYL ACETATE	dG (kJ/Mol)	8.6154205551506	10.0489719204831	6.79224030909729	8.12331695663213	44.9840481769587	140.03161442115	323.150517331637
0.0075	NONANE	dG (kJ/Mol)					3979.32639005626	10056.1850474307	323.150671680157
0.0075	OCTANE	dG (kJ/Mol)					848.589081277166	2062.6853084013	323.15182900062
0.0075	HEPTANE	dG (kJ/Mol)					184.663523373833	465.199423689081	323.151185343816
0.0075	HEXANE	dG (kJ/Mol)					43.0406760127833	83.718839880365	323.15082896306
0.0075	DICHLOROMETHANE	dG (kJ/Mol)	-4.64929921230845	5.14342402622063	-4.18767408871361	5.61920888553327	0.107785148260004	6.97377849693655	323.149696960449
0.0075	ETHYL ACETATE	dG (kJ/Mol)	8.37945563820792	9.80932111229497	6.55672531912775	7.8887250996248	39.401568720612	119.559272273763	323.150517331637
0.01	NONANE	dG (kJ/Mol)					3801.53905127149	9466.96354524547	323.150671680157
0.01	OCTANE	dG (kJ/Mol)					799.034590423855	1989.31486703863	323.15182900062
0.01	HEPTANE	dG (kJ/Mol)					177.922614158983	439.006968852606	323.151185343816
0.01	HEXANE	dG (kJ/Mol)					42.2101110783009	78.8761993581057	323.15082896306
0.01	DICHLOROMETHANE	dG (kJ/Mol)	3.60201517596875	4.2429689107747	4.05884182725863	4.72167838435859	2.32998980988888	4.69302151790595	323.149696960449
0.01	ETHYL ACETATE	dG (kJ/Mol)	8.10077703440617	9.5576486873287	6.28888374723507	7.63668979546176	35.3591029679247	102.555090602838	323.150517331637
0.015	NONANE	dG (kJ/Mol)					3326.9037547832	8617.25622833928	323.150671680157
0.015	OCTANE	dG (kJ/Mol)					699.179813924771	1861.6793933008	323.15182900062
0.015	HEPTANE	dG (kJ/Mol)					161.954497926748	404.403041253391	323.151185343816
0.015	HEXANE	dG (kJ/Mol)					41.9567975059982	74.9893672767556	323.15082896306
0.015	DICHLOROMETHANE	dG (kJ/Mol)	3.89362058714551	4.44121419780596	4.33680584032058	4.91916714495007	2.83993818002385	4.93858621936776	323.149696960449
0.015	ETHYL ACETATE	dG (kJ/Mol)	7.67105028177649	9.07969389722168	5.90938390439126	7.17490658437468	31.998376882874	83.226076870269	323.150517331637
0.02	NONANE	dG (kJ/Mol)					2574.71325665566	7791.35375129959	323.150671680157
0.02	OCTANE	dG (kJ/Mol)					565.868134085264	1694.4630871482	323.15182900062
0.02	HEPTANE	dG (kJ/Mol)					137.080572090099	373.296019847628	323.151185343816
0.02	HEXANE	dG (kJ/Mol)					41.6656170674527	72.2611487748612	323.15082896306
0.02	DICHLOROMETHANE	dG (kJ/Mol)	4.32235727725468	4.8409116029779	4.74350051669891	5.31282880180868	3.99502859128929	5.79061819836523	323.149696960449
0.02	ETHYL ACETATE	dG (kJ/Mol)	7.24937479391269	8.65388259622587	5.58523867993719	6.77405181097653	31.0334049719393	70.7511574314367	323.150517331637
0.025	NONANE	dG (kJ/Mol)					1825.11896391906	7112.1477550416	323.150671680157
0.025	OCTANE	dG (kJ/Mol)					415.671616435712	1502.11139114485	323.15182900062
0.025	HEPTANE	dG (kJ/Mol)					112.882541996235	332.712791116706	323.151185343816
0.025	HEXANE	dG (kJ/Mol)					40.095498549588	70.5239840789248	323.15082896306
0.025	DICHLOROMETHANE	dG (kJ/Mol)	4.18881004576809	4.88307137704434	4.57589960337426	5.34882834153407	4.744050400211	5.88791027888744	323.149696960449
0.025	ETHYL ACETATE	dG (kJ/Mol)	6.60639212340249	8.39366106437734	5.06456584150591	6.53881852143732	28.3779560821267	63.3656204116402	323.150517331637
0.03	NONANE	dG (kJ/Mol)					1239.29847122489	6434.10640859169	323.150671680157
0.03	OCTANE	dG (kJ/Mol)					311.72457970514	1332.33182658689	323.15182900062
0.03	HEPTANE	dG (kJ/Mol)					94.9001831439965	296.925653042949	323.151185343816
0.03	HEXANE	dG (kJ/Mol)					39.4642703781681	68.7095208170689	323.15082896306
0.03	DICHLOROMETHANE	dG (kJ/Mol)	4.01678015172393	5.00278774088911	4.36655952671608	5.46200145746499	6.0820808753198	6.20905177834984	323.149696960449
0.03	ETHYL ACETATE	dG (kJ/Mol)	5.88131540645264	8.18891369785436	4.48785375835796	6.36202953588809	27.1851379297757	58.2832299762614	323.150517331637
0.035	NONANE	dG (kJ/Mol)					875.319424513369	5440.97811789217	323.150671680157
0.035	OCTANE	dG (kJ/Mol)					253.812598937532	1215.99147187789	323.15182900062
0.035	HEPTANE	dG (kJ/Mol)					83.5105679724054	276.997392770938	323.151185343816
0.035	HEXANE	dG (kJ/Mol)					36.6570855704246	66.0991495092762	323.15082896306
0.035	DICHLOROMETHANE	dG (kJ/Mol)	2.42103627901479	4.19432782145372	2.74565773549786	4.64354785892995	4.09875733360345	5.00354200719517	323.149696960449
0.035	ETHYL ACETATE	dG (kJ/Mol)	5.43339760824995	7.8225862773337	4.15043368447416	6.04712234116845	26.3748087553686	53.8058005996438	323.150517331637
0.04	NONANE	dG (kJ/Mol)					696.480018741362	4762.10677685826	323.150671680157
0.04	OCTANE	dG (kJ/Mol)					217.709770009637	1132.96031604185	323.15182900062
0.04	HEPTANE	dG (kJ/Mol)					77.0558321395737	254.111678574684	323.151185343816
0.04	HEXANE	dG (kJ/Mol)					33.0965685419122	63.309811650286	323.15082896306
0.04	DICHLOROMETHANE	dG (kJ/Mol)	2.28573886350065	3.96844180360296	2.59486243372548	4.41430748215174	4.1084605477352	4.7313387730034	323.149696960449
0.04	ETHYL ACETATE	dG (kJ/Mol)	5.45121697827626	7.70396461297666	4.22137738839374	5.96301767956647	27.1228965101561	52.0040326465611	323.150517331637
0.045	NONANE	dG (kJ/Mol)					589.778958207218	4109.75907468968	323.150671680157
0.045	OCTANE	dG (kJ/Mol)					192.18279887323	931.614826613582	323.15182900062
0.045	HEPTANE	dG (kJ/Mol)					71.1130653102261	232.103031423971	323.151185343816
0.045	HEXANE	dG (kJ/Mol)					30.8298181912745	60.1373257198601	323.15082896306
0.045	DICHLOROMETHANE	dG (kJ/Mol)	3.17352706888051	4.47763143599073	3.47177522308079	4.90372548571663	5.89926553327815	5.98031466820155	323.149696960449
0.045	ETHYL ACETATE	dG (kJ/Mol)	5.26746858606942	7.43955457147593	4.07684983840862	5.73944700090748	25.5432577342492	47.9802982168786	323.150517331637
0.05	NONANE	dG (kJ/Mol)					511.984893708919	3033.34839518771	323.150671680157
0.05	OCTANE	dG (kJ/Mol)					177.935626487383	811.314435849422	323.15182900062
0.05	HEPTANE	dG (kJ/Mol)					67.8305720868849	214.934367831743	323.151185343816
0.05	HEXANE	dG (kJ/Mol)					31.4719500293621	57.6741421340451	323.15082896306
0.05	DICHLOROMETHANE	dG (kJ/Mol)	1.96346936645664	3.31095168944177	2.24815851848268	3.7151182165269	4.41983548254413	4.85567293119103	323.149696960449
0.05	ETHYL ACETATE	dG (kJ/Mol)	4.7487701312457	6.72433313272156	3.62228254144335	5.12977471500197	23.8760730414742	43.4337005592969	323.150517331637
0.055	NONANE	dG (kJ/Mol)					473.516200309029	1990.95189356584	323.150671680157
0.055	OCTANE	dG (kJ/Mol)					168.350396043904	757.803097976118	323.15182900062
0.055	HEPTANE	dG (kJ/Mol)					64.1537520255688	197.312323893947	323.151185343816
0.055	HEXANE	dG (kJ/Mol)					29.6053899813252	54.9144314991639	323.15082896306
0.055	DICHLOROMETHANE	dG (kJ/Mol)	2.14679926355482	2.42368506904808	2.4308335422595	2.8110876859347	4.54417273397131	4.82288276862516	323.149696960449
0.055	ETHYL ACETATE	dG (kJ/Mol)	4.86951145985124	5.96051432561308	3.74987407402348	4.51273824197379	23.896883093003	41.7958816963984	323.150517331637
0.06	NONANE	dG (kJ/Mol)					463.297796856548	1807.83498772643	323.150671680157
0.06	OCTANE	dG (kJ/Mol)					164.803148920161	666.563054934916	323.15182900062
0.06	HEPTANE	dG (kJ/Mol)					63.287206125961	183.276465740086	323.151185343816
0.06	HEXANE	dG (kJ/Mol)					28.5350859996735	52.3006038690695	323.15082896306
0.06	DICHLOROMETHANE	dG (kJ/Mol)	3.04045597185515	2.9608278717732	3.32474149450222	3.33796398257044	6.09000993853134	5.86998889011802	323.149696960449
0.06	ETHYL ACETATE	dG (kJ/Mol)	4.77796287752993	5.89177290027842	3.65306731182891	4.46427552106737	22.2541699948188	40.0559122804336	323.150517331637
0.065	NONANE	dG (kJ/Mol)					461.974644954587	1370.54682297608	323.150671680157
0.065	OCTANE	dG (kJ/Mol)					159.610853857042	600.954721393993	323.15182900062
0.065	HEPTANE	dG (kJ/Mol)					62.6405950156204	178.008369330592	323.151185343816
0.065	HEXANE	dG (kJ/Mol)					27.6255627503777	50.9095727810247	323.15082896306
0.065	DICHLOROMETHANE	dG (kJ/Mol)	3.17174829715164	2.84235778652637	3.45508019759029	3.19717565410097	6.08711836694279	7.18819686013284	323.149696960449
0.065	ETHYL ACETATE	dG (kJ/Mol)	4.89842056154899	5.31795123781821	3.76292287029463	3.99234222440974	22.261778624841	39.0867744361388	323.150517331637
0.07	NONANE	dG (kJ/Mol)					466.803488482164	1122.87358758557	323.150671680157
0.07	OCTANE	dG (kJ/Mol)					157.155804822316	538.719611919374	323.15182900062
0.07	HEPTANE	dG (kJ/Mol)					60.6771220782412	160.89111347685	323.151185343816
0.07	HEXANE	dG (kJ/Mol)					25.2548102115786	50.3117754872492	323.15082896306
0.07	DICHLOROMETHANE	dG (kJ/Mol)	3.6214303764646	2.1750232534945	3.91324275434504	2.51742636096587	6.08051549624043	6.46425450599663	323.149696960449
0.07	ETHYL ACETATE	dG (kJ/Mol)	5.25028039381675	4.95077087359516	4.07554775837445	3.69828650195892	21.9226405619219	37.76045266111	323.150517331637
0.075	NONANE	dG (kJ/Mol)					472.84472120124	1072.15622254233	323.150671680157
0.075	OCTANE	dG (kJ/Mol)					156.691959819666	469.213147998404	323.15182900062
0.075	HEPTANE	dG (kJ/Mol)					60.9225992472935	156.451950101366	323.151185343816
0.075	HEXANE	dG (kJ/Mol)					24.5230647373133	49.0076629173165	323.15082896306
0.075	DICHLOROMETHANE	dG (kJ/Mol)	3.76893361419191	2.11096277169383	4.06266995962069	2.43752210307109	6.07315282384148	6.37112655134586	323.149696960449
0.075	ETHYL ACETATE	dG (kJ/Mol)	5.28163852221276	4.85391655589848	4.09097969479109	3.6129500073858	21.1478446347329	36.3567190436021	323.150517331637
0.08	NONANE	dG (kJ/Mol)					487.425067516213	865.541789496858	323.150671680157
0.08	OCTANE	dG (kJ/Mol)					157.727970424099	427.859943474102	323.15182900062
0.08	HEPTANE	dG (kJ/Mol)					58.8441981419799	140.317068131417	323.151185343816
0.08	HEXANE	dG (kJ/Mol)					23.7775218000025	47.2579221173541	323.15082896306
0.08	DICHLOROMETHANE	dG (kJ/Mol)	3.42088538234428	1.7211121014619	3.72308924701978	2.03947391489752	4.8113541159076	6.16624543781182	323.149696960449
0.08	ETHYL ACETATE	dG (kJ/Mol)	5.44431941798398	4.9345683569704	4.22785453446802	3.76235112656439	20.5795732629167	40.4205054625959	323.150517331637
0.085	NONANE	dG (kJ/Mol)					502.107853974957	826.58050684295	323.150671680157
0.085	OCTANE	dG (kJ/Mol)					159.417234427883	410.42844031761	323.15182900062
0.085	HEPTANE	dG (kJ/Mol)					56.2524608979429	140.782044493103	323.151185343816
0.085	HEXANE	dG (kJ/Mol)					23.0197188752111	46.0222066787673	323.15082896306
0.085	DICHLOROMETHANE	dG (kJ/Mol)	3.50014546737697	1.65842971989477	3.81258510612645	1.97049840837326	4.4292755351476	6.118893672187	323.149696960449
0.085	ETHYL ACETATE	dG (kJ/Mol)	5.59381411142529	4.64808207009535	4.35056765560425	3.48571574260207	19.7739435406974	36.646477115884	323.150517331637
0.09	NONANE	dG (kJ/Mol)					516.790640433701	787.619224189042	323.150671680157
0.09	OCTANE	dG (kJ/Mol)					160.803497578727	402.225172630921	323.15182900062
0.09	HEPTANE	dG (kJ/Mol)					56.2093029386038	128.917059013739	323.151185343816
0.09	HEXANE	dG (kJ/Mol)					22.2619800750591	44.7793532525206	323.15082896306
0.09	DICHLOROMETHANE	dG (kJ/Mol)	4.41868880353287	1.95959149571482	4.73622602647115	2.27832610240463	5.73206171873434	6.53958246582222	323.149696960449
0.09	ETHYL ACETATE	dG (kJ/Mol)	5.68332093420497	4.4905251824687	4.4156221467019	3.33304887081533	19.0559917378186	33.0168922988385	323.150517331637
0.095	NONANE	dG (kJ/Mol)					531.473426892445	748.657941535134	323.150671680157
0.095	OCTANE	dG (kJ/Mol)					162.18976072957	394.021904944233	323.15182900062
0.095	HEPTANE	dG (kJ/Mol)					56.1185494065831	118.807236952394	323.151185343816
0.095	HEXANE	dG (kJ/Mol)					21.565483474657	42.6167518984418	323.15082896306
0.095	DICHLOROMETHANE	dG (kJ/Mol)	4.78114345337913	2.15654627719347	5.10370013832114	2.48267370566935	6.04885569987234	6.54106113684185	323.149696960449
0.095	ETHYL ACETATE	dG (kJ/Mol)	5.95720044387072	4.64389501650771	4.66596548879858	3.48426845085371	19.7167332753639	32.6112753162971	323.150517331637
0.1	NONANE	dG (kJ/Mol)					543.976058275898	731.038547459274	323.150671680157
0.1	OCTANE	dG (kJ/Mol)					163.938290766687	382.350792149907	323.15182900062
0.1	HEPTANE	dG (kJ/Mol)					55.7560341593275	114.605804673183	323.151185343816
0.1	HEXANE	dG (kJ/Mol)					20.8611036387692	41.4784105174829	323.15082896306
0.1	DICHLOROMETHANE	dG (kJ/Mol)	5.00166789345095	2.20008362208632	5.32994109228334	2.52695732536924	6.05099512235455	6.41353932137773	323.149696960449
0.1	ETHYL ACETATE	dG (kJ/Mol)	6.23041596328478	4.70380968202162	4.91667699126133	3.54251387524976	20.3774748129092	32.2056583337556	323.150517331637
0.12	NONANE	dG (kJ/Mol)					588.89528222825	681.21612748462	323.150671680157
0.12	OCTANE	dG (kJ/Mol)					177.066138018107	314.556481855511	323.15182900062
0.12	HEPTANE	dG (kJ/Mol)					54.8629043655446	100.453418168214	323.151185343816
0.12	HEXANE	dG (kJ/Mol)					21.545228670587	36.7629235064469	323.15082896306
0.12	DICHLOROMETHANE	dG (kJ/Mol)	5.34570356903229	2.64352793654781	5.68767291395548	2.96406326047452	6.50855528193938	6.37868643883367	323.149696960449
0.12	ETHYL ACETATE	dG (kJ/Mol)	5.87448338808365	4.92552676780291	4.53799020554327	3.74614516842258	17.1622919539876	29.6895459441679	323.150517331637
0.14	NONANE	dG (kJ/Mol)					627.952175805888	629.041455666605	323.150671680157
0.14	OCTANE	dG (kJ/Mol)					191.311597537179	274.948266373854	323.15182900062
0.14	HEPTANE	dG (kJ/Mol)					56.1621378956422	96.7459323577752	323.151185343816
0.14	HEXANE	dG (kJ/Mol)					19.1777627299395	34.5227331817866	323.15082896306
0.14	DICHLOROMETHANE	dG (kJ/Mol)	6.27563747919802	2.97100094963196	6.63704203992223	3.27826218363588	7.20952647921332	7.07190078768092	323.149696960449
0.14	ETHYL ACETATE	dG (kJ/Mol)	6.19610883845135	4.75316738080037	4.78874023508294	3.58415689031321	15.8003568665426	27.0645020720898	323.150517331637
0.16	NONANE	dG (kJ/Mol)					651.650808277491	612.610577096169	323.150671680157
0.16	OCTANE	dG (kJ/Mol)					205.227562557402	252.329013956008	323.15182900062
0.16	HEPTANE	dG (kJ/Mol)					57.6879639765709	89.247469706307	323.151185343816
0.16	HEXANE	dG (kJ/Mol)					20.5003536827143	32.6689872638465	323.15082896306
0.16	DICHLOROMETHANE	dG (kJ/Mol)	4.84932639401803	2.89989305744501	5.21417288319709	3.20725964696077	4.55509832464632	6.2453985985811	323.149696960449
0.16	ETHYL ACETATE	dG (kJ/Mol)	6.00819084413729	4.92133690016672	4.61040581887842	3.74055515257566	15.77314327216	26.2794052597895	323.150517331637
0.18	NONANE	dG (kJ/Mol)					674.786136881462	597.333942630639	323.150671680157
0.18	OCTANE	dG (kJ/Mol)					219.232196035279	229.785910285132	323.15182900062
0.18	HEPTANE	dG (kJ/Mol)					59.4027289362711	76.3377477873421	323.151185343816
0.18	HEXANE	dG (kJ/Mol)					18.8388727757926	29.6748057260879	323.15082896306
0.18	DICHLOROMETHANE	dG (kJ/Mol)	5.95627576242687	3.82116848811205	6.33461867304775	4.13901149167981	5.87213856851179	7.13001645640306	323.149696960449
0.18	ETHYL ACETATE	dG (kJ/Mol)	6.36176897490314	5.25456147371537	4.91752027452797	4.04231922103984	15.7890032795882	24.5676014979303	323.150517331637
0.2	NONANE	dG (kJ/Mol)					697.921465485433	582.057308165109	323.150671680157
0.2	OCTANE	dG (kJ/Mol)					233.236829513157	207.242806614255	323.15182900062
0.2	HEPTANE	dG (kJ/Mol)					59.4428923959891	73.3178344880012	323.151185343816
0.2	HEXANE	dG (kJ/Mol)					17.3963136134343	27.696300901459	323.15082896306
0.2	DICHLOROMETHANE	dG (kJ/Mol)	6.49161107087632	4.0605298054854	6.885660288816	4.37270027695995	6.06313395779117	7.11470487245384	323.149696960449
0.2	ETHYL ACETATE	dG (kJ/Mol)	6.4563526404142	5.21567259448898	4.9665709724046	3.98890887316925	14.2253481653639	22.2164715698239	323.150517331637

File: Nanosheets-Prep-II-4000rpm-3mg-01-3mm-50C-S1-SE-10ml/se-data-dispersive-surface-energy.csv
n/nm	Disp. Surf. En. (mJ/m^2) - Stz & Max	Disp. Surf. En. (mJ/m^2) - Stz & Com	Disp. Surf. En. (mJ/m^2) - DnG & Max	Disp. Surf. En. (mJ/m^2) - DnG & Com
0.005	72.2850784849878	157.890275462231	74.8623339430776	165.240403153343
0.0075	68.5619327359764	133.260039244874	70.7576717012432	138.852313687561
0.01	65.1229105113694	119.067857088359	67.1565066865755	123.893028384924
0.015	64.4878479574444	105.45554503984	66.4823634377105	109.602559851772
0.02	63.1799141867008	93.7990623876675	65.0977794872456	97.3185541757889
0.025	63.9586328255816	86.9040052289657	65.9097826041017	90.0628844347969
0.03	59.0928906276051	78.5152972722136	60.7879007550956	81.184751679341
0.035	59.2261504734324	75.5705082649278	60.8733827909855	78.0847160430479
0.04	58.7820037283708	73.0282332855826	60.3614116054794	75.3843019019815
0.045	61.5885287072204	71.5498894015744	63.3033728187404	73.8492238622331
0.05	61.8228129362488	70.084971821055	63.5057642674992	72.2591981995443
0.055	59.8489850127431	67.9422624371847	61.4690738707312	70.0090939618078
0.06	60.3941591101308	67.3111310014467	62.0185819792872	69.325544851848
0.065	62.8689263176704	67.8525203750077	64.5725152001805	69.887679636092
0.07	63.0921146285596	67.4442696250647	64.8054690755705	69.4641035609317
0.075	62.7616717793383	66.5665451660559	64.4435305855669	68.5176063253971
0.08	63.5059779765589	65.7759187419575	65.2252423725808	67.6687632505345
0.085	63.3078058143749	65.5780263723706	65.0315253038449	67.4682508283973
0.09	62.880230228438	65.9264509044542	64.5600333732819	67.8100546379085
0.095	63.3365252027163	65.7327794665437	65.0634234558737	67.6233941860071
0.1	64.1820521262255	65.8494601844671	65.9488437335838	67.7306867713087
0.12	66.8775783804871	66.0579955446569	68.7684753438224	67.9116953976213
0.14	68.9739546511675	66.9083504176688	70.9546583923231	68.7930285545052
0.16	69.4525077091128	67.7318899695578	71.4801463904884	69.6505666537065
0.18	69.4789456863148	68.2119161585302	71.5304830645076	70.1264524025556
0.2	70.2850729788241	68.3068870136752	72.3605354003662	70.2245908892038

File: Nanosheets-Prep-II-4000rpm-3mg-01-3mm-50C-S1-SE-10ml/se-data-free-energy.csv
n/nm	Solvent Name	Unit	En. (Stz Max)	En. (Stz Com)	En. (Pol Max)	En. (Pol Com)	Interpolated Retention Volume (Max)	Interpolated Retention Volume (Com)	Column Temperature [Kelvin]
0.005	NONANE	dG (kJ/Mol)					1174.61676601028	1252.8982017726	323.149320323651
0.005	OCTANE	dG (kJ/Mol)					392.180301051936	369.887481402034	323.150794630784
0.005	HEPTANE	dG (kJ/Mol)					78.2851100483871	22.4097535365207	323.151108609713
0.005	DICHLOROMETHANE	dG (kJ/Mol)	1.95589984693717	11.4537606185586	2.31755464912176	12.1195714320946	-60.624229556689	-50.1443665716773	323.150469525655
0.005	ETHYL ACETATE	dG (kJ/Mol)	6.01374980175217	7.69618579593854	4.33274744322783	5.30946369570258	11.6643143987804	-69.7866465628395	323.15204556783
0.0075	NONANE	dG (kJ/Mol)					1197.09920267748	1259.74677021938	323.149320323651
0.0075	OCTANE	dG (kJ/Mol)					376.519266505286	351.753271463127	323.150794630784
0.0075	HEPTANE	dG (kJ/Mol)					86.0226518528151	31.5065259767266	323.151108609713
0.0075	DICHLOROMETHANE	dG (kJ/Mol)	1.43331670788723	9.08113817216783	1.7566244261104	9.64211824363274	-56.8742171246896	-48.3312242915862	323.150469525655
0.0075	ETHYL ACETATE	dG (kJ/Mol)	5.55349303272437	5.62906562218666	3.89484861381369	3.39867813439175	11.6468940870535	-66.2514125035031	323.15204556783
0.01	NONANE	dG (kJ/Mol)					1219.61132402817	1269.08759563077	323.149320323651
0.01	OCTANE	dG (kJ/Mol)					387.615396777908	362.892814214947	323.150794630784
0.01	HEPTANE	dG (kJ/Mol)					93.7956956091198	38.9364110616688	323.151108609713
0.01	DICHLOROMETHANE	dG (kJ/Mol)	0.879205882162115	7.5531005929557	1.18809295219902	8.06829557662249	-53.1242046926903	-46.5180820114951	323.150469525655
0.01	ETHYL ACETATE	dG (kJ/Mol)	5.05825963238212	4.2900243994417	3.43713073734818	2.17053583755357	11.6294737753267	-62.7161784441666	323.15204556783
0.015	NONANE	dG (kJ/Mol)					1243.51232310701	1274.8949590598	323.149320323651
0.015	OCTANE	dG (kJ/Mol)					394.63707291728	378.526907939958	323.150794630784
0.015	HEPTANE	dG (kJ/Mol)					96.8762014972918	48.1146282937656	323.151108609713
0.015	DICHLOROMETHANE	dG (kJ/Mol)	0.735428710136037	5.99582018212012	1.04049629826495	6.46885102693195	-45.6241798286917	-42.8917974513129	323.150469525655
0.015	ETHYL ACETATE	dG (kJ/Mol)	4.9182162937198	2.92492738098751	3.30329306400369	0.921475683105432	11.594633151873	-55.6457103254937	323.15204556783
0.02	NONANE	dG (kJ/Mol)					1273.81549563506	1280.39034249436	323.149320323651
0.02	OCTANE	dG (kJ/Mol)					403.562473842028	387.002612756442	323.150794630784
0.02	HEPTANE	dG (kJ/Mol)					101.923969010269	58.3805120216606	323.151108609713
0.02	DICHLOROMETHANE	dG (kJ/Mol)	0.479477091960242	4.59377021063798	0.777046259076242	5.02312522124682	-38.1241549646931	-39.2655128911307	323.150469525655
0.02	ETHYL ACETATE	dG (kJ/Mol)	4.67865628803254	1.69756590654709	3.07692898326499	-0.204391752327816	11.5597925284193	-48.5752422068208	323.15204556783
0.025	NONANE	dG (kJ/Mol)					1294.34802627735	1286.86381754321	323.149320323651
0.025	OCTANE	dG (kJ/Mol)					408.630766428078	393.939956994127	323.150794630784
0.025	HEPTANE	dG (kJ/Mol)					101.953332918824	65.9808910591363	323.151108609713
0.025	DICHLOROMETHANE	dG (kJ/Mol)	0.554468713305168	3.71534236866488	0.855028632422091	4.11811301308815	-30.6241301006945	-35.6392283309485	323.150469525655
0.025	ETHYL ACETATE	dG (kJ/Mol)	4.73093412060449	0.927617930075852	3.12023085022018	-0.910912780146765	11.5249519049656	-41.5047740881479	323.15204556783
0.03	NONANE	dG (kJ/Mol)					1319.18372272384	1295.1138718929	323.149320323651
0.03	OCTANE	dG (kJ/Mol)					417.908002750469	395.435984094504	323.150794630784
0.03	HEPTANE	dG (kJ/Mol)					114.922386940945	77.1666975807666	323.151108609713
0.03	DICHLOROMETHANE	dG (kJ/Mol)	-0.2299085889527	2.61418979265677	0.0454827200226011	2.97700436821543	-23.1241052366958	-32.0129437707663	323.150469525655
0.03	ETHYL ACETATE	dG (kJ/Mol)	4.03119159723331	-0.035573537770308	2.47291885610525	-1.79801250926613	11.4901112815119	-34.4343059694749	323.15204556783
0.035	NONANE	dG (kJ/Mol)					1350.59050854264	1296.56838532208	323.149320323651
0.035	OCTANE	dG (kJ/Mol)					418.939853660927	397.392563413692	323.150794630784
0.035	HEPTANE	dG (kJ/Mol)					117.456763599817	81.5700296874668	323.151108609713
0.035	DICHLOROMETHANE	dG (kJ/Mol)	-0.254854158161215	2.21297455434015	0.0143780855605085	2.5628176219095	-15.6240803726972	-28.3866592105841	323.150469525655
0.035	ETHYL ACETATE	dG (kJ/Mol)	3.99549602661067	-0.386622987277117	2.43065482605706	-2.12023474774764	11.4552706580582	-27.363837850802	323.15204556783
0.04	NONANE	dG (kJ/Mol)					1382.25168263883	1312.99820209261	323.149320323651
0.04	OCTANE	dG (kJ/Mol)					421.557672352897	400.316767448668	323.150794630784
0.04	HEPTANE	dG (kJ/Mol)					121.453768571967	86.6869066613287	323.151108609713
0.04	DICHLOROMETHANE	dG (kJ/Mol)	-0.370800029801344	1.83639461091628	-0.109563282740016	2.17201564080776	-8.12231021780895	-24.7475615577978	323.150469525655
0.04	ETHYL ACETATE	dG (kJ/Mol)	3.88001124129759	-0.719102198827602	2.31585330074215	-2.42946878988983	11.4204300346045	-20.2933697321291	323.15204556783
0.045	NONANE	dG (kJ/Mol)					1416.48524971822	1323.43754371949	323.149320323651
0.045	OCTANE	dG (kJ/Mol)					429.64709926453	407.122796188677	323.150794630784
0.045	HEPTANE	dG (kJ/Mol)					117.382659410287	89.840464319019	323.151108609713
0.045	DICHLOROMETHANE	dG (kJ/Mol)	-0.00600632694719446	1.6028411909081	0.268777530139207	1.93401867806581	-1.69236543355253	-17.0162930384721	323.150469525655
0.045	ETHYL ACETATE	dG (kJ/Mol)	4.18250108029558	-0.926657327705789	2.5869308268707	-2.62038906963675	11.3855894111508	-13.2229016134562	323.15204556783
0.05	NONANE	dG (kJ/Mol)					1449.3594745144	1338.2335707191	323.149320323651
0.05	OCTANE	dG (kJ/Mol)					432.348112547068	405.421775189192	323.150794630784
0.05	HEPTANE	dG (kJ/Mol)					119.630058119606	93.5287433548788	323.151108609713
0.05	DICHLOROMETHANE	dG (kJ/Mol)	-0.018386939785852	1.38103252688234	0.25220321767272	1.69982328718007	-1.64550364044571	-14.5395640600833	323.150469525655
0.05	ETHYL ACETATE	dG (kJ/Mol)	4.15742652241818	-1.12243750819408	2.55531635949712	-2.80541997458023	11.3507487876971	-6.15243349478327	323.15204556783
0.055	NONANE	dG (kJ/Mol)					1476.34925807484	1348.842095431	323.149320323651
0.055	OCTANE	dG (kJ/Mol)					447.495549091841	410.181968823687	323.150794630784
0.055	HEPTANE	dG (kJ/Mol)					126.872164911246	98.2897881156868	323.151108609713
0.055	DICHLOROMETHANE	dG (kJ/Mol)	-0.379442132988199	1.05297270539004	-0.114345996640162	1.36206793697352	-7.78717277657256	-17.8699474331185	323.150469525655
0.055	ETHYL ACETATE	dG (kJ/Mol)	3.82595085411619	-1.64170984991817	2.24877601807087	-3.3023247529044	11.3159081642434	0.918034623889638	323.15204556783
0.06	NONANE	dG (kJ/Mol)					1504.31487122762	1357.48984129274	323.149320323651
0.06	OCTANE	dG (kJ/Mol)					451.714716682424	410.184773057609	323.150794630784
0.06	HEPTANE	dG (kJ/Mol)					127.86821857334	100.195976171999	323.151108609713
0.06	DICHLOROMETHANE	dG (kJ/Mol)	-0.339129654418637	0.950873681028092	-0.0741238211508647	1.25462693314226	-3.69403397016563	-13.9213003562313	323.150469525655
0.06	ETHYL ACETATE	dG (kJ/Mol)	3.85144694390452	3.49061745597339	2.26614172863437	1.83483012453705	11.2977979241012	6.4133506845559	323.15204556783
0.065	NONANE	dG (kJ/Mol)					1537.52534217303	1373.75909528031	323.149320323651
0.065	OCTANE	dG (kJ/Mol)					452.675536372049	413.783461534544	323.150794630784
0.065	HEPTANE	dG (kJ/Mol)					124.286970679313	100.333175959595	323.151108609713
0.065	DICHLOROMETHANE	dG (kJ/Mol)	-0.0099602001872169	0.999087214187433	0.261955163525073	1.30459131418567	-8.125162221802	-12.4480797295122	323.150469525655
0.065	ETHYL ACETATE	dG (kJ/Mol)	4.14481682955506	3.21504538256502	2.52849869305431	1.553008110681	11.3455676999962	5.70611651608922	323.15204556783
0.07	NONANE	dG (kJ/Mol)					1550.94089014422	1382.89343352986	323.149320323651
0.07	OCTANE	dG (kJ/Mol)					456.265709178492	417.581747456981	323.150794630784
0.07	HEPTANE	dG (kJ/Mol)					124.804391894743	101.80563385311	323.151108609713
0.07	DICHLOROMETHANE	dG (kJ/Mol)	0.000473332629052241	0.92071908403381	0.273322778580737	1.22494112908732	-2.11644093024509	-11.381977901538	323.150469525655
0.07	ETHYL ACETATE	dG (kJ/Mol)	5.22146835498097	4.53166041023547	3.60261987028095	2.8743617177955	16.8984539201451	9.56363349907843	323.15204556783
0.075	NONANE	dG (kJ/Mol)					1576.1043314114	1396.74618275886	323.149320323651
0.075	OCTANE	dG (kJ/Mol)					461.273638085184	418.602921177261	323.150794630784
0.075	HEPTANE	dG (kJ/Mol)					127.726140888526	104.675730190492	323.151108609713
0.075	DICHLOROMETHANE	dG (kJ/Mol)	-0.0874119073190764	0.774097485423477	0.181977360245648	1.07131233480337	-1.68755053239119	-8.50005677062698	323.150469525655
0.075	ETHYL ACETATE	dG (kJ/Mol)	4.24485272177309	3.4970899497475	2.62820740797549	1.84687558537081	12.1112192027634	6.83133226025328	323.15204556783
0.08	NONANE	dG (kJ/Mol)					1601.83916730909	1406.92285464621	323.149320323651
0.08	OCTANE	dG (kJ/Mol)					468.430118264199	419.316346192911	323.150794630784
0.08	HEPTANE	dG (kJ/Mol)					127.854168009637	107.149637295473	323.151108609713
0.08	DICHLOROMETHANE	dG (kJ/Mol)	-0.019975190264152	0.644892271149994	0.253122106745123	0.936169307995771	-1.46650050094659	-6.3914822300711	323.150469525655
0.08	ETHYL ACETATE	dG (kJ/Mol)	5.09273782641208	4.33585526284174	3.46810823023463	2.69237007015575	16.2780248420977	9.7413011819646	323.15204556783
0.085	NONANE	dG (kJ/Mol)					1636.11242750107	1420.79292829024	323.149320323651
0.085	OCTANE	dG (kJ/Mol)					481.120495541893	424.697506152995	323.150794630784
0.085	HEPTANE	dG (kJ/Mol)					131.081267416624	108.619850351003	323.151108609713
0.085	DICHLOROMETHANE	dG (kJ/Mol)	-0.110872701429632	0.587292119228241	0.162989645697489	0.878496912936279	-1.24545046950199	-4.28290768951523	323.150469525655
0.085	ETHYL ACETATE	dG (kJ/Mol)	4.18203135882221	4.04356357860034	2.5608249105698	2.40282497569382	11.9808651085783	8.91439372973672	323.15204556783
0.09	NONANE	dG (kJ/Mol)					1660.64106639268	1439.07377219318	323.149320323651
0.09	OCTANE	dG (kJ/Mol)					484.50700309556	426.200016013819	323.150794630784
0.09	HEPTANE	dG (kJ/Mol)					134.271701279817	109.304130973302	323.151108609713
0.09	DICHLOROMETHANE	dG (kJ/Mol)	-0.207545770280109	0.611378245851803	0.0614606466051358	0.901375838007736	-1.02440043805739	-2.17433314895935	323.150469525655
0.09	ETHYL ACETATE	dG (kJ/Mol)	5.07883695802123	4.4659708352594	3.46019144574833	2.81940657019302	17.2890390352272	10.3636803408199	323.15204556783
0.095	NONANE	dG (kJ/Mol)					1677.84570451641	1443.86407364107	323.149320323651
0.095	OCTANE	dG (kJ/Mol)					493.694084739756	430.342407768331	323.150794630784
0.095	HEPTANE	dG (kJ/Mol)					134.341633037687	110.057997246293	323.151108609713
0.095	DICHLOROMETHANE	dG (kJ/Mol)	-0.174817144564922	0.568960814905516	0.0993980418110662	0.860024724768282	-0.803350406612788	-0.0657586084034719	323.150469525655
0.095	ETHYL ACETATE	dG (kJ/Mol)	5.82653703303826	4.80044899818461	4.20517916387456	3.15741536036717	22.6321280689912	11.9085163927673	323.15204556783
0.1	NONANE	dG (kJ/Mol)					1705.99809495533	1460.43755078705	323.149320323651
0.1	OCTANE	dG (kJ/Mol)					501.00535370301	432.80676261973	323.150794630784
0.1	HEPTANE	dG (kJ/Mol)					134.276884822003	111.094300687455	323.151108609713
0.1	DICHLOROMETHANE	dG (kJ/Mol)	-0.0932251525398459	2.47934809010417	0.184843294033484	2.76915520641789	-0.582300375168187	2.04281593215241	323.150469525655
0.1	ETHYL ACETATE	dG (kJ/Mol)	5.21202434447602	5.00227553302903	3.5813892953763	3.35665730992282	17.5698395449826	12.8903638260977	323.15204556783
0.12	NONANE	dG (kJ/Mol)					1800.03556010509	1504.62788449221	323.149320323651
0.12	OCTANE	dG (kJ/Mol)					524.686796759306	439.67290277478	323.150794630784
0.12	HEPTANE	dG (kJ/Mol)					134.261307320807	114.06275908287	323.151108609713
0.12	DICHLOROMETHANE	dG (kJ/Mol)	-3.05694366854938	6.83401907576394	-2.76720721415807	7.12030974537583	0.301899750610211	10.4771140943759	323.150469525655
0.12	ETHYL ACETATE	dG (kJ/Mol)	4.57228450949229	4.87159559854773	2.91214040362952	3.22041684271304	12.8328685007685	12.4707571582661	323.15204556783
0.14	NONANE	dG (kJ/Mol)					1878.92376294511	1551.7069431882	323.149320323651
0.14	OCTANE	dG (kJ/Mol)					543.136155537491	451.02048074177	323.150794630784
0.14	HEPTANE	dG (kJ/Mol)					134.524112670048	115.685416983671	323.151108609713
0.14	DICHLOROMETHANE	dG (kJ/Mol)	0.810793429415497	8.46529604836349	1.10858291112097	8.7542629478421	1.18609987638861	18.9114122565994	323.150469525655
0.14	ETHYL ACETATE	dG (kJ/Mol)	5.54780783605033	5.26605136268171	3.86448316281602	3.60490333272763	17.4275416121279	14.2881963471681	323.15204556783
0.16	NONANE	dG (kJ/Mol)					1964.45926821566	1597.92313736463	323.149320323651
0.16	OCTANE	dG (kJ/Mol)					572.102353230768	462.733030053209	323.150794630784
0.16	HEPTANE	dG (kJ/Mol)					139.284075695128	117.224663452854	323.151108609713
0.16	DICHLOROMETHANE	dG (kJ/Mol)	2.24920608067576	9.49863362141102	2.55186846876181	9.79063975877736	2.07030000216701	27.3457104188229	323.150469525655
0.16	ETHYL ACETATE	dG (kJ/Mol)	5.53622090062446	5.21591336344064	3.84992441823724	3.54551547479896	17.7894508718959	13.8815244052489	323.15204556783
0.18	NONANE	dG (kJ/Mol)					2041.09612175051	1642.08538436446	323.149320323651
0.18	OCTANE	dG (kJ/Mol)					599.159758874602	470.453264012438	323.150794630784
0.18	HEPTANE	dG (kJ/Mol)					144.58298782102	119.395948600456	323.151108609713
0.18	DICHLOROMETHANE	dG (kJ/Mol)	3.09890831355077	10.2253188917337	3.40430392397397	10.5162855911667	2.95450012794541	35.7800085810464	323.150469525655
0.18	ETHYL ACETATE	dG (kJ/Mol)	5.87450877219318	5.31110764934932	4.18988169154161	3.6332594563717	20.9906230297641	14.4052969842169	323.15204556783
0.2	NONANE	dG (kJ/Mol)					2112.3790686949	1684.02454138444	323.149320323651
0.2	OCTANE	dG (kJ/Mol)					615.730242890301	482.135507944475	323.150794630784
0.2	HEPTANE	dG (kJ/Mol)					147.358071321516	122.221027330178	323.151108609713
0.2	DICHLOROMETHANE	dG (kJ/Mol)	3.82959904849115	10.7403680157731	4.136775270036	11.0315958154741	3.83870025372381	44.21430674327	323.150469525655
0.2	ETHYL ACETATE	dG (kJ/Mol)	6.26984816941875	5.69922806729717	4.57548680716354	4.0202558564866	24.2019368546978	16.9904739149669	323.15204556783
