Repository: fergalbyrne/nanosheets-clj

nanosheets-clj
==============

Using Clojure to analyse physicochemical properties of MoS2 nanosheets.

This repo contains software developed to work on IGC data and produce useful analysis of surface area and
surface energy information. The data used is courtesy of a Diplom thesis 
by Louise Klodt on the preparation of Molybdenum Disulphide nanosheets.

The Clojure code is in the igc folder, other folders contain data and products of the software and related analysis.

## Usage

From igc/ run 

    igc$ lein repl

### Surface Area Plots

    ; load the code
    (use '[igc surface-energy util] :reload)
    (use '[incanter core io stats charts datasets latex])
    ;
    ; provide the directory name and machine file locations
    (set-machine-location! "../Nanosheets-Prep-II-2000rpm-12mg-01-3mm-30C-S1-SA-10ml" "SA-2k-12mg-S1.csv")
    ;
    ; create the four csv files from the machine file
    (write-se-data-files @machine-file @machine-dir)
    ;
    ; create and save the plots
    (run-plots)
    ; if the data is surface energy data, run this:
    (run-plots :plot-set :surface-energy)

File: Nanosheets-Prep-II-2000rpm-12mg-01-3mm-50C-S1-SE-10ml/se-data-injection-items.csv (part 1 of 2)
ID	Injection Name	Solvent	Injection Time [ms]	Duration [min]	Target Fractional Surface Coverage	Actual Fractional Surface Coverage	Column Temperature [Kelvin]	Column Pressure Drop [Torr]	Exit Flow Rate [sccm]	Peak Area [µV•min]	Peak Max (Signal) [µV]	Peak Max (Time) [min]	Peak Com [min]	Peak Com/Max	Ret Volume (Max) [ml/g]	Ret Volume (Com) [ml/g]	Net Ret Time (Max) [min]	Net Ret Volume (Max) [ml/g]	Net Ret Time (Com) [min]	Net Ret Volume (Com) [ml/g]	Partial Pressure [Torr]	Pres Ret Volume (Max) [mMol/(g•Torr)]	Pres Ret Volume (Com) [mMol/(g•Torr)]	Amount  [mMol/g]	Amount  [mMol]	Amount (Max) [mMol/g]	Amount (Com) [mMol/g]
1	colConditioning1	n/a	0	120	n/a	0	392.676901245117	23.7774305343628	10	0	0	0	0	0	0	0	0	0	0	0	0	0	0	0	0	0	0
2	methaneInjection1	Methane	3000	3	n/a	0	322.662229919434	21.6600646972656	9.99749994277954	9946.91047954535	129387.556422202	0.439866666666667	0.445148248257356	1.01200723307977	426.780465275189	431.904917795642	0	0	0	0	0	0	0	0	0	0	0
3	methaneInjection2	Methane	3000	3	n/a	0	323.161270523071	21.9748106002808	9.97249984741211	9987.32846100842	129839.740888927	0.439833333333333	0.445149558042625	1.01208690725872	426.251522398143	431.403585018255	0	0	0	0	0	0	0	0	0	0	0
4	injection1	NONANE	989	70	0.005	0.00461624076896583	323.139416122437	21.5599203109741	10.0100002288818	238.823245614471	21.4563378335143	4.751733	11.8792834189365	2.49998967091302	4623.26156008786	11558.1061461489	4.31313716666667	4196.52393474891	11.4350616314366	11125.8946741866	0.0012102057406629	0.20824079142409	0.552091480539192	0.000659626173570857	7.91551408285029E-06	0.00025201420122162	0.000668144279119612
5	injection2	NONANE	1464	65	0.0075	0.00740749243587356	323.151550674438	21.9318895339966	10	383.469400935523	37.3428728995131	4.540167	10.8148619731173	2.38204056659531	4412.09375000505	10509.7862961337	4.10157116666667	3985.87023553339	10.3706401856175	10078.0955296389	0.00210704625499201	0.197780262294201	0.500078592501208	0.00105847509603036	1.27017011523643E-05	0.000429391553381697	0.00111663502122337
6	injection3	NONANE	1925	60	0.01	0.00995646780139455	323.156931304932	21.6457548141479	10.0050001144409	515.713663877443	52.2159111203357	4.351867	10.1867508498021	2.34077715376	4232.08318108156	9906.36362308767	3.91327116666667	3805.55956500082	9.7425290623022	9474.36890552204	0.00294312196072592	0.188830040228056	0.470113640584885	0.00142270455264548	1.70724546317457E-05	0.000587267762529131	0.00150968561505051
7	injection4	NONANE	2813	50	0.015	0.0147784786645886	323.150894546509	21.5742254257202	10.0150003433228	766.273745781406	82.0165092113042	3.890367	9.33411452142512	2.39928894148678	3787.17390211724	9086.52446283725	3.45177116666667	3360.21194876493	8.88989273392524	8654.08578536251	0.00461340876932257	0.166735219837704	0.429419607428968	0.00211173372893741	2.53408047472489E-05	0.00086576340075251	0.00222693952069187
8	injection5	NONANE	3658	45	0.02	0.0198178761281038	323.151783370972	21.5456142425537	9.99499988555908	1028.6503844845	122.752761694738	3.117283	8.48934210906197	2.72331453674946	3028.60099240938	8247.8331086423	2.67868716666667	2602.48255013129	8.0451203215621	7816.24876212259	0.00691136192915229	0.129135992976097	0.387844692827613	0.00283182581952088	3.39819098342506E-05	0.00116251186385968	0.00311818845809827
9	injection6	NONANE	4464	40	0.025	0.0245964916633927	323.15152015686	21.5313053131104	10.0025000572205	1277.9168956191	182.415616705022	2.365867	7.81142197318814	3.30171644187443	2300.30614366449	7594.95861588184	1.92727116666667	1873.86429803145	7.36720018568827	7163.04671764936	0.0102529738149751	0.0929818045916777	0.35543289387669	0.00351465412901892	4.2175849548227E-05	0.00147322096724849	0.00430590724088902
10	injection7	NONANE	5236	40	0.03	0.0294623643276887	323.15345993042	21.6886796951294	9.99250030517578	1532.17791773454	288.273140280086	1.76275	7.18753727058146	4.07745696813584	1712.02265554249	6980.69870644816	1.32415416666667	1286.04846561584	6.74331548308158	6549.26046263289	0.0162037019834921	0.0638137934858614	0.324974653616526	0.00420995082762497	5.05194099314996E-05	0.00185295950568473	0.00623974306621893
11	injection8	NONANE	5979	35	0.035	0.0332567522201385	323.151089096069	21.7745151519775	9.99499988555908	1730.74367078379	443.507855289401	1.42285	6.34964988403745	4.46262774293668	1382.16196025237	6168.07430905396	0.984254166666666	956.108281538153	5.90542809653758	5736.55555683297	0.0249052810445789	0.047442492011345	0.284650281179292	0.00475214039090916	5.70256846909099E-05	0.00226578410077642	0.00871664999266113
12	injection9	NONANE	6697	35	0.04	0.0370869197788494	323.145569229126	21.9032754898071	10.0025000572205	1931.42962020051	683.507067512328	1.2396	5.67770941704977	4.58027542517729	1204.93364232416	5518.92795090673	0.801004166666667	778.603475361808	5.2334876295499	5087.12916386899	0.0383267651831754	0.0386352893821362	0.25242978433798	0.00529944260007311	6.35933112008774E-05	0.00278432702440885	0.0121046323392627
13	injection10	NONANE	7395	35	0.045	0.041350435929451	323.150394821167	21.9175806045532	9.99749994277954	2155.09874566385	1022.44495032689	1.116283	5.19067459869596	4.64996295625389	1084.52892627591	5043.01933216881	0.677687166666666	658.409502980845	4.74645281119609	4611.43399204842	0.0573175058166051	0.0326706245505918	0.228821771119597	0.00590866707191732	7.09040048630078E-05	0.0034047663815813	0.016450127245877
14	injection11	NONANE	8077	30	0.05	0.0451831901886316	323.149555587769	21.8031301498413	10.0100002288818	2356.40495156031	1456.62703364904	1.0413	4.64283840673928	4.45869433087418	1013.01711800601	4516.73368113189	0.602704166666666	586.334041992586	4.19861661923941	4084.57745820997	0.0815017782401019	0.0290942779670491	0.202679400198644	0.00645633890117225	7.7476066814067E-05	0.00410839032590136	0.0213517810749119
15	injection12	NONANE	8748	25	0.055	0.0477131943471968	323.151588821411	21.9605007171631	9.96250009536743	2489.40285789834	2032.47100891117	0.989667	3.92153266246336	3.96247693664977	958.125170311796	3796.54888978412	0.551071166666666	533.507892469305	3.47731087496349	3366.48496342856	0.114215533239229	0.0264728433735663	0.167046130740114	0.00681785751464063	8.18142901756875E-05	0.00497441643815447	0.0268164872694961
16	injection13	NONANE	9411	25	0.06	0.051101316098622	323.152424240112	21.6600656509399	10	2667.64680483079	2785.19369529548	0.954683	3.39999321400895	3.56138447422752	927.920023375314	3304.67996457368	0.516087166666666	501.619506953651	2.95577142650907	2872.9112084099	0.155842175283294	0.0248904664735271	0.142554464336161	0.0073019946942933	8.76239363315196E-05	0.0060105229763578	0.032750550928201
17	injection14	NONANE	10071	20	0.065	0.0522050230560292	323.152014160156	21.9175806045532	10	2725.74349089812	3486.3656887588	0.934683	2.81055881304373	3.00696472819526	908.326404000498	2731.30545851793	0.496087166666667	482.098285909906	2.36633702554385	2299.61002935271	0.195041077915111	0.0239218496960355	0.11410728287043	0.00745970613819208	8.9516473658305E-05	0.00694823323336564	0.0372234311990202
18	injection15	NONANE	10730	20	0.07	0.0562147803983627	323.151445770264	22.0606451034546	9.97749996185303	2936.93509417551	4617.0932006528	0.92315	2.35939120837662	2.55580480786071	895.014701047513	2287.48287604325	0.484554166666667	469.786169767094	1.91516942087674	1856.79985558288	0.258719353656205	0.0233109601042906	0.0921350821728189	0.0080326703801035	9.6392044561242E-05	0.00843263497867631	0.0430904343670493
19	injection16	NONANE	11394	20	0.075	0.0605016770134735	323.148350143433	21.9318904876709	9.99499988555908	3162.93026824455	5484.7435702288	0.9147	2.2988018924688	2.51317578710922	888.444033637917	2232.81603354046	0.476104166666666	462.437855324316	1.85458010496893	1801.34539101697	0.30660354441864	0.0229465538932307	0.0893842677873007	0.00864523574491936	0.000103742828939032	0.00953141214264026	0.0473705276969369
20	injection17	NONANE	12065	15	0.08	0.0622889462351759	323.149610900879	21.9748048782349	9.97499990463257	3257.20967691853	6542.80555654895	0.9147	1.96567807717675	2.14898663734202	886.644810075629	1905.38784892118	0.476104166666666	461.501353919735	1.52145628967687	1474.79099486053	0.366388827904074	0.0228999945648544	0.0731800794943628	0.00890062310811287	0.000106807477297354	0.010900494809515	0.051745619494994
21	injection18	NONANE	12746	15	0.085	0.0665943862395996	323.148399734497	22.1607904434204	9.99249982833862	3484.45494532411	8040.81847023712	0.9147	1.79269273603662	1.95986961412115	888.088867242307	1740.53838554747	0.476104166666666	462.252990121725	1.34847094853674	1309.24022870357	0.449215483231504	0.0229373772069445	0.0649655872910029	0.0095158381841439	0.000114190058209727	0.0128003210455498	0.05712650180169
22	injection19	NONANE	13441	15	0.09	0.0694505279671977	323.155893707275	22.2180204391479	10.0075001716614	3635.2995920955	9174.71527691364	0.918033	1.60041057166328	1.74330396800908	892.650184266171	1556.16060827525	0.479437166666666	466.181145088522	1.1561887841634	1124.22116768127	0.511597218463106	0.0231317590811401	0.0557834942032739	0.00992395940945289	0.000119087512913435	0.0142433203159907	0.0606063729673722
23	injection20	NONANE	14152	15	0.095	0.0747777632417063	323.153746032715	22.1321792602539	9.99749994277954	3916.8326244238	10467.6491408687	0.9247	1.58806041308855	1.71737905600579	898.278869667846	1542.68531722011	0.486104166666666	472.214881987848	1.14383862558868	1111.15612379823	0.583876566257374	0.0234313068962667	0.0551355773388191	0.0106851813637885	0.000128222176365462	0.0159369198964202	0.0645915365376825
24	injection21	NONANE	14882	10	0.1	0.0759997455533079	323.15140953064	22.160795211792	10.0025000572205	3981.44169457732	11788.5903734591	0.928033	1.36687216701903	1.47287021799766	901.944102391077	1328.44660671045	0.489437166666666	475.678091151929	0.922650379519152	896.712798333882	0.65712945480947	0.0236033220269976	0.0444952192217839	0.0108597934684672	0.000130317521621607	0.0176659314143231	0.0678509398724369
25	injection22	NONANE	18035	10	0.12	0.0964545893255298	323.14507522583	22.1321802139282	10.0050001144409	5064.09899196151	17746.8115113633	0.9897	1.20268349864871	1.21520005925908	962.117093758379	1169.16474934935	0.551104166666667	535.744911782829	0.758461711148834	737.323408363668	0.986846919676778	0.0265843808812833	0.0365869761700534	0.0137826371856253	0.000165391646227503	0.0264312660835667	0.0799143049023875
26	injection23	NONANE	21637	10	0.14	0.112293784565412	323.152460479736	22.2037105560303	9.99749994277954	5903.06003328932	20822.7898224593	1.027983	1.17436562578154	1.14239790520032	998.560072592981	1140.7529351469	0.589387166666667	572.517728339902	0.730143838281666	709.245662776387	1.15731575532434	0.0284084480908796	0.0351929164762953	0.0160459393553831	0.000192551272264597	0.0312740211521731	0.0859136003971434
27	injection24	NONANE	25736	8	0.16	0.124807554356406	323.153885269165	22.232325553894	10.0100002288818	6565.53041607176	23050.6198762093	1.0546	1.12666510599218	1.06833406598918	1025.68142051947	1095.77040239311	0.616004166666666	599.112486926395	0.682443318492311	663.729786018596	1.2786315560744	0.0297279544408949	0.0329342640495655	0.0178340631767559	0.000214008758121071	0.0348804917498316	0.0899090470124303
28	injection25	NONANE	30316	8	0.18	0.140759655968589	323.147634887695	22.3896951675415	10.0025000572205	7408.73528448957	25158.3235662105	1.0863	1.08977797088678	1.00320166702272	1055.59139639826	1058.97104856158	0.647704166666667	629.394224196484	0.645556183386907	627.306962234115	1.39583182594996	0.0312311379490964	0.0311275660322014	0.0201134988200608	0.000241361985840729	0.0385407895459868	0.0935572061519739
29	injection26	NONANE	35302	8	0.2	0.157375803128695	323.151359939575	22.1464853286743	9.99749994277954	8284.50505199854	27063.316550679	1.1063	1.07692511443134	0.973447631231435	1074.67207742021	1046.13698811527	0.667704166666667	648.615225430534	0.632703326931463	614.615021914595	1.50205847758057	0.0321845312441872	0.0304974283679926	0.0224878215903106	0.000269853859083727	0.0419596445343573	0.0967968458508499
30	injection27	OCTANE	387	30	0.005	0.00434396109923449	323.151249313354	21.8460502624512	9.99249982833862	240.988839184663	104.76387147443	1.399533	2.75752356622341	1.97031693159319	1359.1087088833	2677.87490098852	0.960937166666666	933.181333992345	2.31330177872353	2246.48407271452	0.00604589736060224	0.0463048243465853	0.111471422107657	0.000679835589720134	8.15802707664161E-06	0.00027995421530017	0.000673944776703265
31	injection28	OCTANE	577	20	0.0075	0.00681881117577024	323.152794265747	22.2752447128296	10	378.617023189368	178.11026351351	1.32955	2.59485200408178	1.951676886226	1291.75943373666	2521.09702938823	0.890954166666666	865.630062666803	2.15063021658191	2089.50161389101	0.0102619963668831	0.0429526983768864	0.103681395148154	0.00106715286140268	1.28058343368321E-05	0.000461047044244044	0.00111107580375721
32	injection29	OCTANE	766	15	0.01	0.00859244369107454	323.148544692993	22.3467750549316	9.99249982833862	477.39802308752	231.861425716451	1.284567	2.52467193279997	1.96538750629587	1247.04416145974	2450.9250147322	0.845971166666667	821.25992973115	2.0804501453001	2019.67916574578	0.0133605646769631	0.0407515813755008	0.100218112312184	0.00134472866823971	1.61367440188765E-05	0.000587318602879816	0.00142160847066378
33	injection30	OCTANE	1136	15	0.015	0.0126631804385963	323.150684738159	22.2609348297119	9.99749994277954	704.581627952968	357.741885813724	1.217917	2.43309406783404	1.9977503128982	1183.00696919675	2363.35254287356	0.779321166666666	756.982923638645	1.98887228033416	1931.86380391894	0.0205742610005747	0.0375618556380951	0.0958600082634151	0.00198180428980423	2.37816514776507E-05	0.000858278422804371	0.00211311345985495
34	injection31	OCTANE	1497	15	0.02	0.018796211971211	323.151359939575	22.0034255981445	10.0025000572205	1048.08846328958	594.871520436224	1.061317	2.24225167841718	2.11270683350703	1031.58731805311	2179.44157621001	0.622721166666667	605.277460190097	1.79802989091731	1747.66335878038	0.0341209717493975	0.0300340950460417	0.0867197126580749	0.0029416317407181	3.52995808886172E-05	0.00126514162099575	0.00328788032345492
35	injection32	OCTANE	1850	10	0.025	0.0229640009101107	323.155966186523	22.1751003265381	9.99499988555908	1282.36584140726	853.495976584943	0.92135	2.05411689794164	2.22946426216057	894.781779461475	1994.8839997418	0.482754166666666	468.833377427082	1.60989511044176	1563.4718746051	0.0489202515666219	0.0232633567825153	0.0775789561698249	0.00359389615708344	4.31267538850013E-05	0.00160942254750812	0.00443599300374035
36	injection33	OCTANE	2196	10	0.03	0.0263766712168225	323.14914932251	22.232325553894	9.99250030517578	1474.70416586804	1152.64089829244	0.829717	1.94867703729726	2.34860444862195	805.54244350152	1891.90056636147	0.391121166666667	379.725497129541	1.50445524979739	1460.62158309457	0.0660038572903179	0.0188422507697742	0.0724770876763739	0.00412798352054825	4.95358022465789E-05	0.00193131613060595	0.00567416299360526
37	injection34	OCTANE	2533	10	0.035	0.0310887902951911	323.151319885254	22.5184593200684	10.0124998092651	1741.02957304075	1811.89351339211	0.738083	1.77440833993317	2.40407696686303	717.882842699587	1725.84560704023	0.299487166666667	291.290679447584	1.33018655243329	1293.78146303543	0.103376591210015	0.0144539547766984	0.0641979303735659	0.0048654363151966	5.83852357823592E-05	0.00247149993656284	0.0080734151636518
38	injection35	OCTANE	2863	10	0.04	0.0362054608514955	323.152716064453	22.4612302780151	9.99499988555908	2031.20415794073	2741.44645139021	0.6881	1.67187392920425	2.42969616219191	668.12595861057	1623.34307749689	0.249504166666667	242.261605190376	1.22765214170438	1192.01607908234	0.156405441842398	0.0120210614475799	0.0591480376013017	0.00566620194490305	6.79944233388366E-05	0.00310896300850925	0.0112099676148098
39	injection36	OCTANE	3185	10	0.045	0.0406763371714957	323.153940582275	22.28955078125	10.0024995803833	2285.59250208382	3787.86338897562	0.658117	1.59921098732663	2.42997975637558	639.56706678906	1554.13502514193	0.219521166666666	213.333660524059	1.15498919982676	1122.43423996986	0.215607162654988	0.0105856118736092	0.0556951640391996	0.00636589993255509	7.6390799190661E-05	0.00373564944728109	0.0145072171668699
40	injection37	OCTANE	3500	8	0.05	0.0422281664057541	323.15119972229	22.3467798233032	9.99499988555908	2374.07247323863	4501.02230888275	0.64645	1.48321476284747	2.29439981877558	627.729043772387	1440.26140427153	0.207854166666666	201.834785808296	1.0389929753476	1008.90411772167	0.256254208422072	0.0100151228894964	0.0500622263017564	0.00660876323600478	7.93051588320573E-05	0.00414273460573343	0.0165420987705595
41	injection38	OCTANE	3808	8	0.055	0.0477712256668719	323.152960205078	22.6185998916626	10.0050001144409	2690.8853624692	6788.40033518812	0.626417	1.32331578784489	2.11251576480985	608.7797861983	1286.05689564148	0.187821166666666	182.532928842686	0.879094000345016	854.342486839034	0.385350492917827	0.00905730767515608	0.0423925853396462	0.0074762592553176	8.97151110638112E-05	0.00531199937413096	0.022014824028077
42	injection39	OCTANE	4109	7	0.06	0.0517102759664612	323.152584457397	22.5041456222534	10	2916.74841481582	8549.82884428926	0.618133	1.24540783993097	2.01478943840722	600.473088638571	1209.82683703676	0.179537166666667	174.407832931992	0.801186052431097	778.296359323067	0.484919544505598	0.00865414942171604	0.0386192115040258	0.00809272577566246	9.71127093079495E-05	0.00617368482435008	0.0258601022906004
43	injection40	OCTANE	4404	7	0.065	0.0562942327995165	323.157570266724	22.6472148895264	9.98000001907349	3180.34908638731	10481.5827145097	0.6098	1.21761952110189	1.99675224844521	591.147169790533	1180.37444044127	0.171204166666666	165.967298427922	0.773397733602012	749.740704068945	0.594729962669981	0.00823520145652459	0.0372017005557621	0.00881012101140731	0.000105721452136888	0.00707799573995898	0.0299452365850548
44	injection41	OCTANE	4692	7	0.07	0.0606087437217324	323.154024505615	22.504150390625	9.99499988555908	3429.19960872255	12914.5076290643	0.608133	1.11665631423311	1.83620411033953	590.466029492017	1084.2161503691	0.169537166666667	164.611914914982	0.672434526733235	652.899522133344	0.730587031847821	0.0081680377313541	0.0323968525262738	0.00948534760993175	0.000113824171319181	0.00818768140707477	0.0343465780198611
45	injection42	OCTANE	4974	7	0.075	0.0644568292697908	323.154419326782	22.4612293243408	10.0075001716614	3651.75548005128	15143.7191227474	0.603133	1.07471821473784	1.78189257549801	586.360870798513	1044.83208223842	0.164537166666667	159.961660737162	0.630496427237969	612.963366472415	0.854493121092662	0.00793728257648459	0.030415184653022	0.0100875780277683	0.00012105093633322	0.00917115905035819	0.0381152046038767
46	injection43	OCTANE	5250	6	0.08	0.067187514185191	323.151214981079	22.6901350021362	10	3810.03276434075	17379.8095279215	0.601467	1.01313742881014	1.68444391597567	584.209636492311	984.068367843831	0.162871166666666	158.198047562729	0.568915641310264	552.592245301337	0.980481171365788	0.00784985009428404	0.0274198471833814	0.0105149337861171	0.000126179205433405	0.0101601463586733	0.041569777689298
47	injection44	OCTANE	5521	6	0.085	0.071745513600952	323.150345230103	22.6042947769165	9.99499988555908	4074.8656616501	20034.4953126996	0.5998	0.99023471767776	1.65094150996626	582.330312286713	961.393285065748	0.161204166666666	156.508957514037	0.546012930177886	530.109836850737	1.12904551281145	0.00776605767577985	0.0263043319236973	0.0112282666521283	0.000134739199825539	0.0113139056029046	0.0454776634387101
48	injection45	OCTANE	5786	6	0.09	0.0718391970278242	323.149130249023	22.4326143264771	10.0050001144409	4080.31731966856	20728.444014189	0.5998	0.953126707973332	1.58907420469045	582.976258706837	926.392534657982	0.161204166666666	156.682564140191	0.508904920473458	494.63068785448	1.16694803837534	0.00777470136019515	0.0245439299692316	0.0112429282308809	0.00013491513877057	0.011608586419961	0.0464079403718073
49	injection46	OCTANE	6046	6	0.095	0.0779697890414661	323.152159118652	22.4898452758789	10.0075001716614	4437.8029131419	25231.7464216123	0.599783	0.902303376301915	1.50438304570472	583.089029305827	877.18924982411	0.161187166666666	156.700787698589	0.458081588802041	445.331643206715	1.417145480541	0.00777553274635488	0.0220974688487352	0.012202373893887	0.000146428486726644	0.0135540048245743	0.0519366705560962
50	injection47	OCTANE	6301	6	0.1	0.08132490588108	323.153314971924	22.6758251190186	10.0124998092651	4634.05486680696	27989.9814268958	0.601467	0.872439752271689	1.45051973303887	584.949166961357	848.480309502095	0.162871166666666	158.398304917295	0.428217964771815	416.457996483865	1.56948391811157	0.00785973586761912	0.0206646772768818	0.0127274540645268	0.000152729448774322	0.0147513447063648	0.0550846952053564
51	injection48	OCTANE	7278	6	0.12	0.098331522284358	323.150730514526	22.5184545516968	10.0025000572205	5635.4105635205	39163.8008783214	0.606467	0.844111316169581	1.39185036641661	589.27877234345	820.18787520776	0.167871166666666	163.113434045374	0.399889528669707	388.556031123682	2.18563609780276	0.00809376566236055	0.0192803338426259	0.0153890117598073	0.000184668141117688	0.019738336061138	0.0669643149276643
52	injection49	OCTANE	8197	5	0.14	0.110828757858635	323.152300262451	22.4039993286133	9.98499965667725	6378.19071466225	48749.3177205422	0.613117	0.79686602979836	1.29969651762773	594.745433292706	772.988568525524	0.174521166666667	169.291777732334	0.352644242298486	342.077536072219	2.71399994857416	0.0084002971895771	0.0169739665054985	0.0173448454614506	0.000208138145537407	0.0241767494318471	0.0759327452333741
53	injection50	OCTANE	9076	5	0.16	0.128634755746698	323.148704910278	22.4612255096436	10.0150003433228	7446.48100981029	62833.6032880316	0.628117	0.740906343856338	1.17956741157513	611.096957138375	720.830055953154	0.189521166666667	184.385724734906	0.296684556356464	288.645315473684	3.46722974534343	0.00914936412765842	0.0143228067075608	0.0201315074039159	0.000241578088846991	0.0310683231142913	0.0867211100188757
54	injection51	OCTANE	9932	5	0.18	0.140976083126434	323.150200271606	22.5470705032349	9.9850001335144	8193.6680253468	70442.3079496259	0.63645	0.726478717956941	1.14145450224989	617.317486241484	704.639823987925	0.197854166666666	191.906413401006	0.282256930457067	273.771920471355	3.88317497489538	0.00952250252662756	0.013584714331358	0.0220629412693366	0.00026475529523204	0.0350291626136384	0.0923716071398302
55	injection52	OCTANE	10780	5	0.2	0.159722670572759	323.148970031738	22.6185998916626	9.99499988555908	9338.96942192275	81015.9677764448	0.649783	0.70444609057387	1.0841251472782	630.848923599199	683.919182207275	0.211187166666666	205.033367708344	0.260224303073995	252.641607257472	4.43496118330545	0.0101739080024424	0.0125362642117988	0.0249968067070494	0.000299961680484592	0.0406429847350189	0.0992889448368854
56	injection53	HEPTANE	166	10	0.005	0.00515059960476679	323.148079299927	22.0606451034546	10.0050001144409	343.302270006624	692.488464519358	0.63645	0.963479659523433	1.51383401606322	618.74688346388	936.680079520723	0.197854166666666	192.350772260732	0.519257872023559	504.814502362579	0.0365255589486171	0.00954461450471887	0.0250493396247515	0.000886261098056521	1.06351331766783E-05	0.000348622379733935	0.000914941131087791
57	injection54	HEPTANE	249	10	0.0075	0.00714052523734609	323.14979019165	22.1321802139282	9.99749994277954	475.967944197407	1019.23730710581	0.6297	0.92789371952268	1.47354886378066	611.700313180934	901.370301462038	0.191104166666667	185.641541369194	0.483671932022805	469.846390813368	0.053796827532063	0.00921164779605202	0.0233140677377352	0.00122866660644595	1.47439992773514E-05	0.000507719222915657	0.00131760465675887
58	injection55	HEPTANE	330	5	0.01	0.00891639470762674	323.151001358032	22.3610849380493	9.99499988555908	594.37746147672	1323.80022427102	0.6248	0.904443647395369	1.44757305921154	606.699966792336	878.24252695312	0.186204166666667	180.809957959765	0.460221859895495	446.889544039219	0.0698854747263366	0.00897186802031717	0.0221748517284197	0.00153423957804315	1.84108749365178E-05	0.000652064442168125	0.00167436802280274
59	injection56	HEPTANE	492	5	0.015	0.0137194559777904	323.154741668701	22.4040050506592	10.0050001144409	914.699719776618	2207.88958911297	0.61145	0.868044868607179	1.41964979737866	594.32093750729	843.727598510118	0.172854166666667	168.011857691348	0.423823081107305	411.950169107731	0.116423032788364	0.0083367242772268	0.0204409082965872	0.00236069992867658	2.8328399144119E-05	0.00104003523226668	0.00262563797949575
60	injection57	HEPTANE	652	4	0.02	0.0178116871611598	323.154314422607	22.489839553833	10.0100002288818	1187.69451173734	3108.37398860031	0.591467	0.843055034780587	1.42536275866716	575.151976304232	819.800207597867	0.152871166666666	148.654368930586	0.398833247280713	387.83183235808	0.163802225466685	0.00737621821393439	0.0192441853297903	0.00306484810177813	3.67781772213376E-05	0.00138951449626202	0.00353741194417319
61	injection58	HEPTANE	809	4	0.025	0.0224144613132365	323.152376556396	22.5327606201172	10.0025000572205	1494.83346205101	4453.67970802391	0.566533	0.811901968752947	1.43310622462054	550.474214285321	788.888022985393	0.127937166666666	124.310695579469	0.367680181253073	357.258021833803	0.234836837690768	0.00616832402706827	0.0177272215368754	0.00385684514817063	4.62821417780476E-05	0.00182767900159731	0.00479665825185555
62	injection59	HEPTANE	965	3	0.03	0.0264691177159248	323.151020431519	22.4755353927612	9.99499988555908	1765.47129517828	6206.02705320794	0.548167	0.772522345596014	1.40928283825187	532.247131998618	750.08674883443	0.109571166666666	106.389000447082	0.32830055809614	318.766052097656	0.327438683683085	0.0052790677308754	0.0158173079195748	0.00455452784755242	5.46543341706291E-05	0.00231653041859484	0.00626137016383709
63	injection60	HEPTANE	1118	3	0.035	0.0285303141256451	323.148970031738	22.6042947769165	9.99249982833862	1903.0772673689	7258.54330210562	0.539817	0.756167835601217	1.40078551731645	523.961046519315	733.957045602229	0.101221166666666	98.2480144504018	0.311946048101343	302.783309567398	0.383041442783318	0.00487513945468075	0.015024332725177	0.0049091968829203	5.89103625950436E-05	0.0025876016232735	0.00709676451699685
64	injection61	HEPTANE	1269	3	0.04	0.035604548535449	323.147959136963	22.5756855010986	10	2375.48892767254	11248.6604370225	0.52315	0.726902570041793	1.389472560531	508.172661366061	706.091968980154	0.0845541666666665	82.1334529381428	0.282680782541919	274.58787265864	0.593025802582383	0.00407553569205091	0.0136252968259771	0.00612645685982467	7.3517482317896E-05	0.00344340037640705	0.00995786374807189
65	injection62	HEPTANE	1418	3	0.045	0.0369858498235184	323.151001358032	22.5470705032349	9.99749994277954	2467.75512360721	12200.3049071232	0.5215	0.720324223777688	1.38125450388818	506.457507026689	699.546712608597	0.0829041666666664	80.5128237241132	0.276102436277814	268.138353904616	0.643328992810896	0.00399508100409242	0.0133051406546571	0.00636413668164158	7.6369640179699E-05	0.00364436569613423	0.0106271547694402
66	injection63	HEPTANE	1565	3	0.05	0.0440923507986669	323.149935150146	22.6185998916626	9.98999977111816	2942.56740529639	17745.8007511414	0.513167	0.686464960997994	1.3377028550121	497.966037650572	666.130590264233	0.0745711666666665	72.3622298159864	0.24224317349812	235.067479504253	0.936240161402011	0.00359065686954204	0.0116641881024707	0.00758694875030753	9.10433850036904E-05	0.0046961091958015	0.0140437257372015
67	injection64	HEPTANE	1710	3	0.055	0.0453124966593349	323.149900817871	22.775975227356	9.98000001907349	3024.11041173078	18721.6733624842	0.511517	0.682621413780761	1.33450386552306	495.816940343361	661.669623480034	0.0729211666666665	70.6829875506286	0.238399626280887	231.082394684028	0.9886777951258	0.0035073322424973	0.0114664470424124	0.00779689863832909	9.35627836599491E-05	0.00488002539928121	0.0146449990873247
68	injection65	HEPTANE	1853	3	0.06	0.0532372143828993	323.154549026489	22.6185998916626	9.98499965667725	3553.86724687174	26052.1886319441	0.5065	0.654327089351527	1.2918599987197	491.257540700959	634.635965900983	0.0679041666666664	65.860679012862	0.210105301851653	203.782455826013	1.37477172741807	0.00326799939301022	0.0101116622532162	0.00916050085368556	0.000109926010244227	0.00614178013565728	0.0185490505286803
69	injection66	HEPTANE	1994	3	0.065	0.0539676292655415	323.150429153442	22.4040050506592	10.0075001716614	3602.70693202767	26897.1688182879	0.504767	0.650153753343304	1.28802745295018	490.742587075384	632.089924484889	0.0661711666666664	64.3326713509329	0.205931965843429	200.210365732158	1.41613833072209	0.00319222052420018	0.00993454220424738	0.0092861829772442	0.00011143419572693	0.00627383145574083	0.0189600087950505
70	injection67	HEPTANE	2133	3	0.07	0.064711297688017	323.151270294189	22.5899858474731	10.0050001144409	4321.32755545935	37128.0544330085	0.503167	0.628401818031009	1.24889314686974	489.006577835013	610.716963832374	0.0645711666666665	62.7539668509279	0.184180030531135	178.996727598548	1.95464695122219	0.00311387628274778	0.00888188735674072	0.0111348406295389	0.000133618087554467	0.00794641716801242	0.0235577021439124
71	injection68	HEPTANE	2270	3	0.075	0.0640002496120358	323.150604629517	22.6615200042725	9.97749996185303	4273.75346182513	37002.5466628709	0.503183	0.621747531906542	1.23562904928533	487.654145018988	602.559627589864	0.0645871666666665	62.5939261462174	0.177525744406668	172.047078513171	1.95345041819486	0.00310594139861192	0.00853706064732267	0.0110124909427167	0.0001321498913126	0.00794269131219707	0.023547074672345
72	injection69	HEPTANE	2406	3	0.08	0.0746166100768245	323.152855300903	22.7187442779541	10	4984.25937633469	48423.5345069276	0.501483	0.606571229736139	1.2095549195808	487.087741555686	589.159374066182	0.0628871666666665	61.0819668553123	0.162349442236265	157.689140333147	2.54983264120493	0.00303089612551583	0.00782455819740996	0.0128392427784019	0.000154070913340823	0.00970163128984915	0.027984195191395
73	injection70	HEPTANE	2539	3	0.085	0.0732690677962857	323.152994537353	22.6185998916626	9.98749971389771	4894.05113230501	48103.4060376049	0.499817	0.598528308559671	1.19749490025284	484.894703133354	580.658934161804	0.0612211666666665	59.3933768485482	0.154306521059797	149.6996195024	2.5362468592379	0.00294710677269306	0.00742811380518231	0.0126073718521271	0.000151288462225525	0.00966045419592318	0.0278778924497367
74	injection71	HEPTANE	2671	3	0.09	0.085093498653975	323.15	22.6042957305908	10.0025000572205	5685.83712399151	60711.8202765905	0.496433	0.589437471239062	1.18734546502562	482.335118513472	572.698415589564	0.0578371666666665	56.1946861684256	0.145215683739187	141.091796932025	3.19511848134198	0.00278841318106253	0.00700105745098207	0.0146419957561344	0.000175703949073613	0.0115484059701551	0.0322473847935558
75	injection72	HEPTANE	2801	3	0.095	0.082461750494851	323.152250671387	22.6329050064087	9.99249982833862	5509.56664138398	59562.7016781826	0.498167	0.580601848217557	1.16547633267068	483.530279551793	563.543096947255	0.0595711666666665	57.820897152079	0.136380060717683	132.37305739664	3.13801964796791	0.00286908673822924	0.00656838275055892	0.0141891521665929	0.000170269825999115	0.0113891908305516	0.0318476325807198
76	injection73	HEPTANE	2929	2	0.1	0.0936003459778278	323.149950408936	22.6042947769165	9.99249982833862	6255.78049192431	73012.4702944313	0.496517	0.567835660146011	1.14363790191677	481.934352198821	551.158391410279	0.0579211666666665	56.2200285913671	0.123613872646137	119.98334727009	3.84537904985031	0.0027896711150119	0.00595364475167148	0.0161057647206759	0.00019326917664811	0.013362419095354	0.0361188052144743
77	injection74	HEPTANE	3425	2	0.12	0.115948551954936	323.150305175781	22.5899906158447	9.99499988555908	7754.2481069478	100624.527118892	0.494833	0.54846137205215	1.10837670901526	480.425004059023	532.491884927585	0.0562371666666665	54.5997155082648	0.104239584552276	101.204452475155	5.29501269504582	0.0027092672458569	0.00502181935699487	0.0199512093462947	0.000239414512155537	0.0172898640487744	0.0433986035144681
78	injection75	HEPTANE	3896	2	0.14	0.140822436057866	323.153438949585	22.6758241653442	9.99499988555908	9423.95167480603	128374.271966814	0.4965	0.543716734084719	1.09509916230558	482.021061533286	527.860860698747	0.0579041666666665	56.2155647207792	0.099494946584845	96.5934738570485	6.75078555987263	0.00278941950214406	0.00479297363808389	0.0242312461438729	0.000290774953726475	0.0213506252686144	0.0503760844786209
79	injection76	HEPTANE	4343	2	0.16	0.162836735593037	323.153564834595	22.71875	10.0050001144409	10903.2263165195	154882.015633953	0.498183	0.534942561419091	1.07378726576196	484.12547723061	519.847772481162	0.0595871666666665	57.9057605324144	0.0907207739192171	88.1608524746354	8.13207854782259	0.00287328599465557	0.00437454478385561	0.0280192356550221	0.000336230827860266	0.025319475065407	0.0564186125140337
80	injection77	HEPTANE	4768	2	0.18	0.181745899001124	323.151039505005	22.71875	10.0100002288818	12174.8965214049	181799.069971131	0.49985	0.521500529149433	1.04331405251462	485.984397583916	507.034351302152	0.0612541666666665	59.5550050755321	0.0772787416495592	75.1350659329881	9.53624107151676	0.00295514466371993	0.00372823390525303	0.0312729259457354	0.000375275111348825	0.0294689784542973	0.061653658843356
81	injection78	HEPTANE	5173	2	0.2	0.196534849777473	323.148476028442	22.7473602294922	9.99499988555908	13170.0989974777	197814.697894795	0.49985	0.520101983834596	1.04051612250594	485.243197077448	504.903369895414	0.0612541666666665	59.4641745876725	0.075880196334722	73.6627969677402	10.3883507696511	0.00295066102316551	0.00365520828931383	0.0338176533095205	0.000405811839714247	0.0319832653280437	0.0647682972753814
82	injection79	HEXANE	64	2	0.005	0.00718399195436272	323.147440338135	21.9032754898071	9.99499988555908	473.176141874331	3177.82551233218	0.483183	0.531238164119782	1.09945541155169	469.320964230545	515.997473877931	0.0445871666666665	43.3080055637469	0.0870163766199081	84.5199640283361	0.188911308159401	0.00214898557750574	0.00419396324868497	0.00137536233446514	1.65043480135817E-05	0.000405967676662295	0.000792287083681527
83	injection80	HEXANE	96	2	0.0075	0.00912597539065777	323.148899459839	22.5899848937988	9.99749994277954	601.026416435703	4131.49364014025	0.4815	0.526185524658891	1.09280482795201	467.595118379911	510.990202892357	0.0429041666666665	41.6651690373652	0.0819637371590172	79.596767143781	0.245566496416125	0.00206745708761694	0.00394965157192152	0.0017471515693923	2.09658188327076E-05	0.000523099847173933	0.00101605533703721
84	injection81	HEXANE	127	2	0.01	0.0116981516978609	323.149919891357	22.7473602294922	9.99499988555908	770.326731686425	5426.92354307152	0.483167	0.524029821999468	1.08457287438809	469.049809675563	508.71870031101	0.0445711666666665	43.2688847583087	0.0798080344995943	77.47620055305	0.322686571443229	0.00214702789046209	0.00384441531977528	0.00223959009563292	2.68750811475951E-05	0.000688678799171654	0.00131253693493363
85	injection82	HEXANE	189	2	0.015	0.0156021312591605	323.151054763794	22.4326143264771	10.0050001144409	1027.20219859633	7461.78514565583	0.481517	0.520908177595833	1.08180641097995	468.013756168717	506.300281850126	0.0429211666666665	41.7175228098075	0.0766863900959592	74.5358636887781	0.443324090720194	0.00207004111472198	0.00369850106058577	0.00298699995873451	3.58439995048141E-05	0.000938403424053037	0.00175871492792592
86	injection83	HEXANE	251	2	0.02	0.02022912002504	323.149555587769	22.6758251190186	9.99749994277954	1331.51974113459	10039.8886295152	0.4815	0.518513757702449	1.07687177092928	467.569798275794	503.512716702301	0.0429041666666665	41.6629128837472	0.0742919702025753	72.1426407500092	0.597082812159898	0.00206734093800411	0.0035797649342084	0.003872828633239	4.6473943598868E-05	0.00125627512346051	0.00230913500726448
87	injection84	HEXANE	311	2	0.025	0.0240260137281494	323.152424240112	22.6615200042725	10.0075001716614	1581.13621158901	12294.7747068164	0.479833	0.516982945152703	1.07742265570043	466.425611542524	502.537521074842	0.0412371666666665	40.0849267990757	0.0727611576528291	70.7280813423895	0.730592328554488	0.00198902258136937	0.00350954241807886	0.00459973710145538	5.51968452174646E-05	0.00152182856639705	0.00277769231826849
88	injection85	HEXANE	371	2	0.03	0.0289460242324012	323.155235671997	22.6042947769165	10	1904.44776051782	15554.0302178005	0.479917	0.515972794352343	1.07512922932995	466.179153404749	501.202833929738	0.0413211666666665	40.1383291159995	0.0717510068524688	69.6971010204312	0.925189080650465	0.00199165508824222	0.00345835486778501	0.00554166426057634	6.64999711269161E-05	0.00190939817786441	0.00345067694313477
89	injection86	HEXANE	429	2	0.035	0.0316075321365628	323.150089645386	22.7759704589844	10.0050001144409	2079.27875011685	17453.4912803539	0.47815	0.513379753723276	1.07367929253012	464.635362723178	498.869367533096	0.0395541666666665	38.4361906857255	0.0691579662234019	67.2032557176777	1.03779313030037	0.00190722572388587	0.00333466391301977	0.00605120516033225	7.2614461923987E-05	0.00212415951797043	0.00382617360396219
90	injection87	HEXANE	487	2	0.04	0.0378040888087549	323.15107383728	22.7330551147461	9.99249982833862	2486.14287631862	22390.6907596976	0.47485	0.51138620170837	1.07694261705459	460.866472281134	496.326744771159	0.0362541666666665	35.1865429023035	0.0671644142084961	65.1865360410623	1.33344079209737	0.00174597102818504	0.00323458328007506	0.00723752478658629	8.68502974390355E-05	0.00264035177001865	0.00478247058760406
91	injection88	HEXANE	544	2	0.045	0.0411667750232523	323.153635406494	22.6042947769165	10.0074996948242	2706.83100399479	25401.1234504437	0.4715	0.50832295726948	1.07809747034884	458.34431254146	494.139843899728	0.0329041666666665	31.9860819736646	0.0641011697696058	62.3126332792225	1.51070875654932	0.00158715023243123	0.00309195450927525	0.00788130501231946	9.45756601478336E-05	0.00292170266100116	0.0053305750696413
92	injection89	HEXANE	600	2	0.05	0.0467331862336282	323.150520706177	22.8475046157837	9.99499988555908	3071.98476310006	30604.2831443554	0.469817	0.505159807902442	1.07522675403921	456.060826826811	490.368802473432	0.0312211666666665	30.3070154645268	0.0609380204025677	59.1537640612921	1.82294453742212	0.00150384940267405	0.00293523962640327	0.00894698442364539	0.000107363813083745	0.0033912582535602	0.00624706190644013
93	injection90	HEXANE	656	2	0.055	0.0487243548444279	323.153849029541	22.5327606201172	9.99000024795532	3202.55562181904	32887.9692160679	0.471517	0.504377960330479	1.06969199483895	457.581058691751	489.4707954725	0.0329211666666665	31.9481636859347	0.0601561728306045	58.3782244344784	1.96014715902043	0.00158526767803982	0.002896727123571	0.00932819007173917	0.00011193828086087	0.00360876113492232	0.006644500461849
94	injection91	HEXANE	710	2	0.06	0.0573939374911357	323.149685287476	22.504150390625	9.99499988555908	3770.76487584061	41764.0508823937	0.468167	0.499419171864747	1.06675432455672	454.560100697626	484.903953190132	0.0295711666666665	28.7117043656349	0.0551973843648726	53.5931165484583	2.48899539553988	0.00142469294398667	0.00265932436544004	0.0109879660714288	0.000131855592857145	0.00436220748593137	0.00805087946284515
95	injection92	HEXANE	764	2	0.065	0.0589280654307139	323.152210617065	22.7473602294922	9.99749994277954	3871.26205729839	43303.4227223917	0.468183	0.498389766066951	1.06451914329856	454.62052072383	483.952247246878	0.0295871666666665	28.7300758821714	0.0541679785670764	52.5988227311149	2.58028768762943	0.00142559340962902	0.00260996648067521	0.0112816721053094	0.000135380065263713	0.00449235317588417	0.00828914928514289
