Repository: fergalbyrne/nanosheets-clj

nanosheets-clj
==============

Using Clojure to analyse physicochemical properties of MoS2 nanosheets.

This repo contains software developed to work on IGC data and produce useful analysis of surface area and
surface energy information. The data used is courtesy of a Diplom thesis 
by Louise Klodt on the preparation of Molybdenum Disulphide nanosheets.

The Clojure code is in the igc folder, other folders contain data and products of the software and related analysis.

## Usage

From igc/ run 

    igc$ lein repl

File: Nanosheets-Prep-II-2000rpm-12mg-01-3mm-50C-S1-SE-10ml/se-data-injection-items.csv (part 2 of 2)
ID	Injection Name	Solvent	Injection Time [ms]	Duration [min]	Target Fractional Surface Coverage	Actual Fractional Surface Coverage	Column Temperature [Kelvin]	Column Pressure Drop [Torr]	Exit Flow Rate [sccm]	Peak Area [µV•min]	Peak Max (Signal) [µV]	Peak Max (Time) [min]	Peak Com [min]	Peak Com/Max	Ret Volume (Max) [ml/g]	Ret Volume (Com) [ml/g]	Net Ret Time (Max) [min]	Net Ret Volume (Max) [ml/g]	Net Ret Time (Com) [min]	Net Ret Volume (Com) [ml/g]	Partial Pressure [Torr]	Pres Ret Volume (Max) [mMol/(g•Torr)]	Pres Ret Volume (Com) [mMol/(g•Torr)]	Amount  [mMol/g]	Amount  [mMol]	Amount (Max) [mMol/g]	Amount (Com) [mMol/g]
96	injection93	HEXANE	817	2	0.07	0.0684033027115546	323.14760055542	22.8761205673218	9.98999977111816	4491.62860279331	53377.9010230257	0.464867	0.4965077419486	1.06806407413002	451.017493799199	481.715581931083	0.0262711666666665	25.488485414497	0.0522859544487259	50.7282300880971	3.18446844166755	0.00126476293881356	0.00251718312499419	0.013095689235197	0.000157148270822364	0.00530568170965177	0.0097882642976271
97	injection94	HEXANE	870	2	0.075	0.0681367664072153	323.149753952026	22.7473602294922	9.98250007629395	4474.18567828749	53818.0908566093	0.4665	0.495829241304134	1.06287082809032	452.303192621877	480.73986888991	0.0279041666666665	27.0549703553831	0.0516074538042604	50.0369048633505	3.21309957281057	0.00134248446849323	0.00248286236311311	0.0130446613392744	0.000156535936071293	0.00534189330321778	0.00986033409778981
98	injection95	HEXANE	922	2	0.08	0.0792833421456918	323.148975753784	22.547064781189	10.0075001716614	5203.26470640575	65958.1361668212	0.463167	0.493017210591489	1.06444805133243	450.254212117511	479.272218692704	0.0245711666666665	23.8861388836164	0.0487954230916146	47.4350391523047	3.93021673670644	0.00118524793280502	0.00235376183533611	0.0151786532098602	0.000182143838518322	0.00618957833473948	0.0115435781732566
99	injection96	HEXANE	972	2	0.085	0.0792715735529791	323.152494812012	22.8045845031738	10.0074996948242	5202.49535814684	65806.5718483553	0.463183	0.493496631137061	1.06544633792056	450.19876409982	479.662624546517	0.0245871666666665	23.8979238142366	0.0492748436371869	47.8935403645501	3.92118346281184	0.00118581979635338	0.00237648712596114	0.015176400133959	0.000182116801607508	0.00464981697533578	0.00931864201790405
100	injection97	HEXANE	1023	2	0.09	0.0899991520621594	323.151125335693	22.7902803421021	10	5903.42647108519	78488.2866975484	0.461517	0.490334507972566	1.0624408374395	448.245594322496	476.234424610559	0.0229211666666665	22.2620444643749	0.046112720472692	44.7867008021567	4.68281295918649	0.00110465181466149	0.00222233453863478	0.0172301757388418	0.000206762108866101	0.00549115238060576	0.0110112375533405
101	injection98	HEXANE	1072	2	0.095	0.0901213933409117	323.154154205322	22.6901302337646	10.0025000572205	5911.40943878956	78782.6299595681	0.4615	0.489229276516343	1.06008510621093	448.3747332608	475.315376731071	0.0229041666666665	22.2527619062351	0.0450074890164694	43.7274558667342	4.69922751453218	0.00110418086090487	0.00216975403177175	0.0172535786117265	0.000207042943340718	0.00550927701845874	0.0110468531009815
102	injection99	HEXANE	1121	2	0.1	0.101507935078157	323.150345230103	22.7473602294922	10.0025000572205	6654.59716768295	92169.4427816527	0.45985	0.486563121184203	1.0580909452739	446.749660346198	472.701770416503	0.0212541666666665	20.6486718261927	0.042341333684329	41.1351015376297	5.50078061992486	0.00102459807334721	0.00204114560670843	0.0194335115410378	0.000233202138492454	0.00633054678592955	0.0126829397005973
103	injection100	HEXANE	1310	1	0.12	0.114583502673145	323.151909255981	22.6758298873901	10.0124998092651	7507.02981768704	109606.64817054	0.461517	0.482660246113346	1.04581249686002	448.840600570744	469.403109175041	0.0229211666666665	22.2915953528228	0.038438458613472	37.3826768008209	6.53907069127056	0.00110611545863211	0.00185493931860735	0.0219368054319751	0.000263241665183701	0.00747901548438926	0.014608904778056
104	injection101	HEXANE	1490	1	0.14	0.138206505102782	323.149099731445	22.9190397262573	10.0075001716614	9044.41015998429	136195.29539775	0.458183	0.479904779020019	1.04740852240266	445.30091286851	466.411971172163	0.0195871666666665	19.0364618442287	0.0356829915201453	34.679743023639	8.13865124400721	0.000944602997678176	0.00172083391792523	0.0264593867454146	0.000317512640944976	0.00898998406953202	0.0173615172476589
105	injection102	HEXANE	1661	1	0.16	0.158444418540177	323.150949859619	22.9190406799316	9.99500036239624	10358.7935714616	161364.197667907	0.45985	0.478123967515301	1.03973897469893	446.365375356469	464.103477714237	0.0212541666666665	20.6309102578135	0.0339021800154269	32.9080337240157	9.66406491072757	0.00102371481946311	0.00163291107283587	0.0303338988616283	0.000364006786339539	0.0105515726459652	0.0198523821147017
106	injection103	HEXANE	1823	1	0.18	0.178552892879319	323.150200271606	22.7902803421021	10	11662.3434224952	186558.616926943	0.4581	0.474922670103727	1.03672270269314	444.925580079806	461.264449877649	0.0195041666666665	18.9432496575852	0.0307008826038533	29.817961147089	11.1779993869183	0.000939974540350336	0.00147958374777562	0.0341836300953638	0.000410203561144366	0.0119746325093431	0.0220923749608706
107	injection104	HEXANE	1978	1	0.2	0.199797385369425	323.149349594116	22.9333457946777	9.99499988555908	13036.9468157	213000.043187533	0.456533	0.472775848399949	1.03557869507779	443.139278674558	458.905595947513	0.0179371666666665	17.4109277930225	0.0285540609000752	27.7163446026656	12.7814023946473	0.000863942154990462	0.00137530399121415	0.0382508499602155	0.000459010199522586	0.0133598799591587	0.0242975415169251
108	injection105	DICHLOROMETHANE	73	2	0.0075	0.00874881414818793	323.152904891968	21.9891157150269	9.99250030517578	487.57498705832	5644.61159116976	0.43985	0.450230337346569	1.02359972114714	427.107523956303	437.187142421517	0.0012541666666665	1.21783339690453	0.00600854984669524	5.83448186333984	0.833828075149962	6.04290619276319E-05	0.000289507798629575	0.00352080218355152	4.22496262026182E-05	5.03874483902351E-05	0.000241399730472201
109	injection106	DICHLOROMETHANE	97	2	0.01	0.0105681383688431	323.149610900879	22.8045854568481	9.99249982833862	587.666832308931	6908.53669707731	0.441517	0.448523383861287	1.0158688880865	428.493072623048	435.292781238343	0.00292116666666647	2.83499770256625	0.00430159636141286	4.17470729798834	1.02279377949756	0.000140674412824005	0.000207151666234154	0.00425295634526699	5.10354761432038E-05	7.69700878932082E-05	0.000280544290988917
110	injection107	DICHLOROMETHANE	144	2	0.015	0.0138869601048017	323.148474121094	22.7330551147461	9.98999977111816	769.133460811363	9252.35725639944	0.441517	0.448945177774658	1.01682421690367	428.404414511385	435.611983303615	0.00292116666666647	2.83441112238809	0.00472339027478441	4.58311060543033	1.37562875510345	0.000140645801103159	0.0002274177015302	0.00558855618964147	6.70626742756976E-05	0.000126594845694512	0.000360785210160672
111	injection108	DICHLOROMETHANE	191	2	0.02	0.0173131031134475	323.146429443359	22.6901302337646	9.99499988555908	954.973547319693	11794.2568900171	0.441533	0.450069835038092	1.01933453453783	428.643698378614	436.931324769339	0.00293716666666649	2.85142442978058	0.00584804753821799	5.67733040356148	1.75986847195971	0.000141490910613206	0.000281715566529592	0.00696734554116731	8.36081464940077E-05	0.000180961273126265	0.000469031519678003
112	injection109	DICHLOROMETHANE	237	2	0.025	0.0210775554343426	323.14933052063	22.9476499557495	9.99749994277954	1157.44853829211	14623.9740597553	0.443183	0.450232784333311	1.01590716325606	430.28448778177	437.129093375466	0.00458716666666648	4.45366058611498	0.00601099683343725	5.8360512328618	2.19129776045743	0.000220993699888426	0.000289588874084721	0.00848228136295842	0.000101787376355501	0.000276304427831608	0.000593968641581231
113	injection110	DICHLOROMETHANE	282	2	0.03	0.0243548348015693	323.1541847229	22.5756797790527	9.98999977111816	1332.28670035166	17258.7781758488	0.443183	0.450164030112658	1.01575202594111	430.072830511835	436.847348894623	0.00458716666666648	4.45146982705291	0.00594224261278353	5.7664601306184	2.59801055974141	0.000220881674933699	0.000286131417615975	0.00980116323160916	0.00011761395877931	0.000366139832154427	0.000710341951402918
114	injection111	DICHLOROMETHANE	327	2	0.035	0.0279674279700112	323.151359939575	22.6758298873901	9.99749994277954	1523.49780450704	20172.7635436666	0.444867	0.450860328600601	1.01347218067557	431.999032676572	437.819001696464	0.00627116666666649	6.08977050164091	0.00663854110072676	6.44651847383066	3.04714787737491	0.00030217670090907	0.00031987866935981	0.0112549860812314	0.000135059832974776	0.000501858665052064	0.000854011398927354
115	injection112	DICHLOROMETHANE	371	2	0.04	0.0320661986135307	323.148065948486	22.7902803421021	10	1738.55625163384	23635.6755061168	0.44485	0.450366189184599	1.01240011056446	432.053780952507	437.41129560611	0.00625416666666651	6.07426403291087	0.00614440168472524	5.9676564675205	3.58620901471993	0.00030141033648063	0.000296120375099038	0.0129044622716211	0.000154853547259453	0.00066433726384286	0.00101363838511928
116	injection113	DICHLOROMETHANE	415	1	0.045	0.0368420998623141	323.148365402222	22.8045845031738	10.0199999809265	1986.67195438797	27739.1858825203	0.441533	0.448741234435122	1.01632547156186	429.686234475339	436.701064876789	0.00293716666666649	2.85835959039621	0.00451944693524819	4.39818572002072	4.22331089095571	0.000141834191416228	0.000218241650698355	0.0148264374399501	0.000177917249279401	0.000754700093308523	0.00115268055025199
117	injection114	DICHLOROMETHANE	458	1	0.05	0.0408716368152331	323.150558853149	23.0048742294312	9.99749994277954	2193.99206556328	31167.4493109747	0.443183	0.449189836129838	1.01355385050834	430.270009604974	436.101824993382	0.00458716666666648	4.45351072971256	0.00496804862996397	4.82329496332796	4.77755479978582	0.000220985423916462	0.000239334302044886	0.0164480517824467	0.00019737662138936	0.000877179918454462	0.00128533012933448
118	injection115	DICHLOROMETHANE	500	1	0.055	0.0452211732348722	323.149561309814	22.9047355651855	10	2415.74888719552	34720.9314034122	0.44475	0.45044348163923	1.01280153263458	431.926301313417	437.455619955414	0.00615416666666646	5.97672050814967	0.00622169413935547	6.04230092752147	5.34675460415142	0.000296568768419909	0.000299822911587393	0.018198444128691	0.000218381329544292	0.00104598680342002	0.00145598927195434
119	injection116	DICHLOROMETHANE	542	1	0.06	0.0501081025875709	323.151625061035	22.7759704589844	9.9850001335144	2662.45142206347	38855.1862805812	0.443117	0.449201001344938	1.01373001113687	429.73383843982	435.63408882749	0.00452116666666647	4.38461694291292	0.00497921384506383	4.82883003372016	6.02470842642602	0.000217566162008627	0.000239608164431925	0.0201651005514254	0.000241981206617105	0.00119348661455139	0.00161843254287917
120	injection117	DICHLOROMETHANE	584	1	0.065	0.054520473916719	323.149879837036	22.8761148452759	10	2883.02002655768	42523.4291776615	0.4431	0.449088241010582	1.01351442340461	430.332361151146	436.148054884448	0.00450416666666648	4.3743820281762	0.00486645351070808	4.7262298119957	6.61529309343956	0.000217059474368643	0.000234518373596398	0.0219407796717234	0.000263289356060681	0.00132167861194352	0.00175693549845815
121	injection118	DICHLOROMETHANE	624	1	0.07	0.0593668164817828	323.145054244995	22.8761157989502	10	3122.9584955337	46456.9565904024	0.444867	0.450094135954948	1.01174988469576	432.041994150985	437.118437765985	0.00627116666666649	6.09037611762566	0.00587234845507439	5.70305537807883	7.26502564536269	0.000302212648916616	0.000282993273229779	0.0238911026750814	0.000286693232100977	0.00151803600754757	0.00194080544005082
122	injection119	DICHLOROMETHANE	665	1	0.075	0.06501164557149	323.148544692993	22.9476509094238	9.99499988555908	3399.43879034006	50523.8504135809	0.444867	0.451630495826845	1.01520341096742	431.810416529016	438.375407751521	0.00627116666666649	6.08711163214206	0.00740870832697066	7.19126711716354	7.95255036440124	0.000302047398197304	0.00035683648563493	0.0261627621535186	0.000313953145842223	0.00172570106012949	0.00218613934457968
123	injection120	DICHLOROMETHANE	704	1	0.08	0.0705701975171861	323.147674942017	22.9333448410034	10.0099997520447	3668.6314878336	54907.38871341	0.44485	0.450785991206937	1.01334380399446	432.444809413684	438.215268188923	0.00625416666666651	6.07976152008095	0.0065642037070629	6.38115279544433	8.6800617502345	0.000301683491675195	0.00031663881056587	0.0283997009541725	0.00034079641145007	0.00194517923524113	0.00241649768446305
124	injection121	DICHLOROMETHANE	743	1	0.085	0.0758334869533849	323.145931625366	22.9905700683594	9.99749994277954	3920.79931481973	59097.8880974451	0.44485	0.450782209685972	1.01333530332915	431.886297005759	437.645631780033	0.00625416666666651	6.07190936837911	0.00656042218609748	6.36924006912008	9.40536840249504	0.000301295485942208	0.00031604939489082	0.0305178166925746	0.000366213800310896	0.00216371085549109	0.00264573041302028
125	injection122	DICHLOROMETHANE	782	1	0.09	0.0812566241611421	323.151054763794	22.6758251190186	9.98000001907349	4177.92405166783	63262.2790634684	0.443167	0.450519689989328	1.01659123984712	429.59450713757	436.722012642494	0.00457116666666646	4.43116949414163	0.00629790248945411	6.1050220705908	10.1419478669657	0.000219876503238072	0.000302933775574926	0.0327002602785692	0.00039240312334283	0.00232566737249587	0.00286886521120334
126	injection123	DICHLOROMETHANE	820	1	0.095	0.0855061364345056	323.15385093689	23.0478000640869	9.97749996185303	4377.533252153	66424.6860724635	0.443167	0.450538999822999	1.01663481221074	429.386064488301	436.528821036975	0.00457116666666646	4.42901945569056	0.00631721232312493	6.12076923138143	10.6975531593354	0.000219767915805621	0.000303712528374554	0.0344103997143447	0.000412924796572137	0.00244777158961054	0.00303760949932723
127	injection124	DICHLOROMETHANE	858	1	0.1	0.0910867677844385	323.149629974365	22.7902803421021	9.98250007629395	4637.23014967391	70664.6795213011	0.444833	0.451071290397611	1.01402389300616	431.2832954221	437.331566212445	0.00623716666666646	6.04718128847632	0.00684950289773667	6.64086563213407	11.4384863921936	0.000300065014520532	0.000329524012473802	0.0366562239723111	0.000439874687667733	0.00267009973088688	0.00328176479119385
128	injection125	DICHLOROMETHANE	1004	1	0.12	0.113888391944906	323.152981185913	23.0191850662231	10	5670.94365564603	87127.4207866485	0.444833	0.450461412173502	1.01265286562261	431.979123553349	437.444897355442	0.00623716666666646	6.05693774994828	0.00623962467362771	6.0593247304394	14.3942099970609	0.000300546019595464	0.00030066446187027	0.0458323256442528	0.000549987907731033	0.00355843069535408	0.00417044583828851
129	injection126	DICHLOROMETHANE	1142	1	0.14	0.136239749358652	323.152300262451	22.8618154525757	10	6644.62567125717	102344.411690575	0.446533	0.451663384064038	1.01148937270938	433.673748108702	438.656387434997	0.0079371666666665	7.70859223774438	0.00744159656416343	7.2272935570128	17.2626035972525	0.000382502130804622	0.00035861997888175	0.0548272255992323	0.000657926707190787	0.00465559735941371	0.00519910909061377
130	injection127	DICHLOROMETHANE	1273	1	0.16	0.160632510414822	323.151819610596	23.0048751831055	10	7666.6516831628	117854.712327673	0.4432	0.450626069524783	1.01675557203245	430.395794163547	437.607321895118	0.00460416666666646	4.47115065198836	0.0064042820249085	6.21926003645718	20.3134417974673	0.000221859860082647	0.000308601581316071	0.0646436515667674	0.000775723818801208	0.00533245589564817	0.00614060258353954
131	injection128	DICHLOROMETHANE	1397	1	0.18	0.182958045896297	323.146215820312	22.8045854568481	9.99249982833862	8568.20393343341	131433.498252616	0.444867	0.451711927622992	1.01538645847634	431.7397178764	438.38266311809	0.00627116666666649	6.0861150128521	0.00749014012311794	7.26911859861406	23.1048143914408	0.000302000121602615	0.000360702138571074	0.0736281599516458	0.000883537919419749	0.00617545075846636	0.00714745664773445
132	injection129	DICHLOROMETHANE	1516	1	0.2	0.206629390563418	323.14701499939	22.9190349578857	9.99499988555908	9491.76589208771	145522.935878175	0.444833	0.451489633045009	1.01496434177547	431.783456642387	438.244811860578	0.00623716666666646	6.05419423241512	0.00726784554513454	7.05463729494251	26.0736948724457	0.000300415432303713	0.000350058460522932	0.0831542649276967	0.00099785117913236	0.00706734827162551	0.00818673837839162
133	injection130	ETHYL ACETATE	151	2	0.005	0.00573582552557992	323.149719619751	21.7315998077393	10.0050001144409	229.688677522762	1513.11381495732	0.483167	0.582031464448211	1.20461758449607	469.831085187588	565.966786959838	0.0445711666666665	43.3409558249566	0.137809676948336	134.005985652969	0.230659760052606	0.00215060543264499	0.00664946112208889	0.00171372254770031	2.05646705724037E-05	0.000496058133061725	0.00153376310690016
134	injection131	ETHYL ACETATE	226	2	0.0075	0.00799299467924761	323.15023651123	22.7759695053101	9.99500036239624	320.14576045542	2336.64540196835	0.47805	0.563222982911598	1.17816751994895	464.074105850876	546.757038362855	0.0394541666666665	38.3007156530168	0.119001195411723	115.522169973603	0.356478020761251	0.0019005025116804	0.00573227341699318	0.00238810876383663	2.86573051660395E-05	0.000735176053553764	0.00225498777813264
135	injection132	ETHYL ACETATE	300	2	0.01	0.0100861641777807	323.151800537109	22.3038606643677	10.0075001716614	404.065580255348	3187.8677265336	0.474833	0.549127761419502	1.15646503385296	461.672491083516	533.908093029879	0.0362371666666665	35.2328144943769	0.104905973919628	101.998391664053	0.485634861192602	0.00174826311252437	0.00506119162610573	0.00301349594651807	3.61619513582168E-05	0.000960976193410091	0.00290867529737807
136	injection133	ETHYL ACETATE	447	2	0.015	0.0143384778085793	323.151979827881	22.6472148895264	10.0099997520447	574.654070505185	5046.90454386891	0.471517	0.531737654353385	1.12771682538145	458.460117613591	517.013188399205	0.0329211666666665	32.0095392996998	0.0875158668535112	85.0924454700809	0.768331391490607	0.00158832232285136	0.00422231102362066	0.00428398189775456	5.14077827730547E-05	0.00140998940307504	0.00410230797359465
137	injection134	ETHYL ACETATE	592	2	0.02	0.018598678330679	323.151033782959	22.5899906158447	9.99749994277954	745.698067398713	7076.73755764661	0.471483	0.519467303051301	1.10177313508928	457.870414291069	504.469321818101	0.0328871666666665	31.9376533756806	0.0752455155514268	73.0730384320896	1.07825563797239	0.00158475996259888	0.00362591528846652	0.00555682425669447	6.66818910803336E-05	0.001901144940338	0.00522606703717942
138	injection135	ETHYL ACETATE	735	2	0.025	0.023596170990179	323.150484466553	22.7330551147461	9.98000001907349	946.520679349583	9518.32317229582	0.468217	0.511064030214363	1.09151105195745	453.859521441899	495.392683689953	0.0296211666666665	28.7128586272689	0.0668422427144888	64.7925818381245	1.45211938881292	0.00142474669564912	0.00321504097083432	0.00704995123804316	8.45994148565179E-05	0.00243380608397102	0.0064280543136415
139	injection136	ETHYL ACETATE	875	2	0.03	0.0301695941660056	323.151819610596	22.8332004547119	10.0100002288818	1210.96112603239	12908.3212290256	0.466517	0.503994919726527	1.08033559275766	453.54316069551	489.978819351168	0.0279211666666665	27.1446789298269	0.0597731322266527	58.1108412228208	1.96216685705428	0.0013469272538785	0.00288347767867015	0.00901392721007219	0.000108167126520866	0.00312080291971704	0.00789876480337769
140	injection137	ETHYL ACETATE	1014	2	0.035	0.0321461065036427	323.154810333252	22.6758251190186	10	1290.53781220741	13976.8920648943	0.464833	0.501271751126093	1.07839105899558	451.505207535918	486.899178896678	0.0262371666666665	25.4848889407329	0.0570499636262193	55.4142147114613	2.12632306026798	0.00126455626471873	0.00274964480052516	0.00960446012354923	0.000115253521482591	0.00332838767488337	0.00835013605401819
141	injection138	ETHYL ACETATE	1150	2	0.04	0.0373092435700655	323.156160736084	22.8188953399658	9.99749994277954	1498.55105685928	16691.0381102327	0.4665	0.498294338818795	1.06815506713568	452.970604242267	483.842846184888	0.0279041666666665	27.0948922526835	0.0540725513189205	52.5043435023632	2.53862077841315	0.00134443876297153	0.00260524655239987	0.0111470775494343	0.000133764930593212	0.00388269670904245	0.00942427326277823
142	injection139	ETHYL ACETATE	1285	2	0.045	0.0428426573504711	323.151909255981	22.7759704589844	10.0124998092651	1721.70502858807	19634.0642168492	0.466517	0.497154532712934	1.06567291805644	453.673532019991	483.467596712714	0.0279211666666665	27.1524816883103	0.0529327452130602	51.4754778075039	2.98020631821893	0.00134731405537837	0.00255422821212049	0.0128003244829309	0.000153603893795171	0.00447765111347461	0.0105521835066146
143	injection140	ETHYL ACETATE	1418	1	0.05	0.0472503872642847	323.150379562378	22.6329097747803	9.99249982833862	1899.62630024453	22519.2504390855	0.463183	0.489898451438975	1.05767796192644	449.571545263036	475.501915733929	0.0245871666666665	23.8646291249313	0.0456766639391007	44.3343740801409	3.42356022575851	0.00118417545838135	0.00219989497735604	0.0141172449687073	0.000169406939624488	0.00500265993016047	0.0115275155410021
144	injection141	ETHYL ACETATE	1548	1	0.055	0.0563149937907574	323.152883911133	22.9047298431396	10.0099997520447	2265.98153368933	27847.4022351218	0.463183	0.486772049991975	1.05092814285493	450.282261495281	473.214300833753	0.0245871666666665	23.9023561107121	0.0425502624921011	41.3651373693791	4.22259362534275	0.00118603829972141	0.0020525439821112	0.0168255248006461	0.000201906297607753	0.00595034414482397	0.0131675667368246
145	injection142	ETHYL ACETATE	1677	1	0.06	0.0574685019078303	323.148529434204	22.8188953399658	9.99499988555908	2312.64552960031	28517.2134762536	0.461517	0.485990856830841	1.05302915565589	448.009477248606	471.767041552937	0.0229211666666665	22.2503177483417	0.0417690693309667	40.5465864012099	4.33018139926596	0.00110407879934479	0.0020119544780305	0.017170164444995	0.00020604197333994	0.00606912952508129	0.0133840284403507
146	injection143	ETHYL ACETATE	1804	1	0.065	0.0673027779495988	323.150631332397	22.9476499557495	10.0025000572205	2710.8803612895	34534.2874354953	0.461517	0.484000478048109	1.04871646775332	448.310798554253	470.150917115487	0.0229211666666665	22.2652828219294	0.0397786905482354	38.6404325845461	5.23510706539852	0.0011048141922339	0.00191735710949143	0.0201084024576276	0.000241300829491532	0.00706890424394126	0.0151190940998713
147	injection144	ETHYL ACETATE	1929	1	0.07	0.0679565317980533	323.150364303589	22.8332004547119	9.99749994277954	2737.37909017664	35076.8117490356	0.4615	0.483701985211907	1.04810831031833	448.103380806037	469.660877304544	0.0229041666666665	22.2392947299636	0.039480197712033	38.3341496633862	5.31968546523311	0.00110352556231177	0.00190216077338264	0.0203037279091683	0.00024364473491002	0.00716223867017815	0.0152799758143121
148	injection145	ETHYL ACETATE	2052	1	0.075	0.0799618713651818	323.147621536255	23.1193294525146	9.98250007629395	3224.54956753988	41830.2680987054	0.459833	0.485951119547543	1.05679914131335	445.727626969834	471.044573441359	0.0212371666666665	20.5857167752121	0.0417293320476692	40.4492851723209	6.34638201234383	0.00102148281988398	0.0020071319513084	0.02389062590968	0.000286687510916161	0.00821304332376681	0.0170800274910365
149	injection146	ETHYL ACETATE	2173	1	0.08	0.0783711634088713	323.148725891113	23.0048799514771	9.98499965667725	3159.9390823878	41938.5270765603	0.459867	0.480740642233118	1.04539060692139	445.907120988465	466.1471158407	0.0212711666666665	20.6254518989166	0.0365188547332437	35.4102759621731	6.36214693601042	0.00102345101682782	0.00175708552313191	0.0234153617860803	0.000280984341432964	0.00822914692244901	0.0171116697730377
150	injection147	ETHYL ACETATE	2293	1	0.085	0.0897235440395451	323.153154754639	22.775975227356	9.99749994277954	3621.44487406501	49524.3234285572	0.458183	0.478247291057219	1.04379099848144	444.903171824945	464.385925946716	0.0195871666666665	19.0194585505437	0.0340255035573453	33.0393193453355	7.49570824356171	0.000943747439378336	0.00163941433706441	0.026807171835061	0.000321686062020732	0.00929986535039269	0.0189783208528744
151	injection148	ETHYL ACETATE	2411	1	0.09	0.0894416876456957	323.152029418945	22.8904256820679	10.0099997520447	3609.97536784337	49348.4100611787	0.4582	0.478469304036286	1.04423680496789	445.441041850599	465.145930343636	0.0196041666666665	19.0582724238601	0.0342475165364117	33.293866099465	7.45994863232997	0.000945676680849025	0.00165205072555033	0.026722960128272	0.000320675521539264	0.00926611730885957	0.0189196960335333
152	injection149	ETHYL ACETATE	2527	1	0.095	0.101848761751505	323.149454498291	22.7473602294922	9.99749994277954	4115.39192523659	57898.0389688623	0.459833	0.47723405153427	1.03784211123227	446.508598032604	463.40542606552	0.0212371666666665	20.6217855493581	0.0330122640343958	32.0556805011389	8.75342446364016	0.00102326678253048	0.00159062429243652	0.0304298864549693	0.000365158637459631	0.0105868445802488	0.0209788748255227
153	injection150	ETHYL ACETATE	2641	1	0.1	0.102717032927841	323.149544143677	22.8332004547119	9.98749971389771	4150.80306832977	57936.3806703441	0.458183	0.47846719448815	1.04427094520781	444.436536006439	464.112161540329	0.0195871666666665	18.9995100287746	0.0342454069882757	33.2179719806277	8.76730086226062	0.000942768125337788	0.00164829751526594	0.0306893043688806	0.000368271652426567	0.0105999268065626	0.0210017472588896
154	injection151	ETHYL ACETATE	3083	1	0.12	0.132612471276084	323.145429992676	22.8332004547119	10.022500038147	5373.27610370191	80165.0259024713	0.45485	0.472077813354464	1.03787581258539	442.744055676821	459.513346552931	0.0162541666666665	15.8215580337406	0.0278560258545901	27.1146308934805	12.0563285376926	0.000785086062207908	0.0013454628647183	0.0396213206134976	0.000475455847361971	0.0131820965927603	0.0254270118572141
155	injection152	ETHYL ACETATE	3499	1	0.14	0.151759555912956	323.145199203491	22.7330551147461	9.99749994277954	6159.47326740701	93465.9707547834	0.454833	0.472011858705434	1.03776959610546	441.651800168626	458.332810280244	0.0162371666666665	15.7666085969384	0.0277900712055602	26.9847064191691	14.0681041640999	0.000782359959226174	0.00133901680149091	0.0453419950863523	0.000544103941036228	0.0147560292898086	0.0281208132218034
156	injection153	ETHYL ACETATE	3891	1	0.16	0.186196940481705	323.14635887146	23.1479396820068	10.0174999237061	7579.67453976143	118764.208449188	0.454833	0.468933585053217	1.03100167545718	442.416771694041	456.132432866915	0.0162371666666665	15.7939174556918	0.0247117975533432	24.0372041965003	17.7872662356514	0.000783712248394597	0.00119275356470667	0.0556310323236426	0.000667572387883712	0.0176707821590481	0.0325568570403682
157	injection154	ETHYL ACETATE	4262	1	0.18	0.19849113148702	323.148970031738	22.6329050064087	9.99249982833862	8088.55766385101	128932.956627777	0.453183	0.467124045581484	1.0307625078202	439.863495765555	453.394799993865	0.0145871666666665	14.1584351648555	0.0229022580816098	22.2291376788225	19.3384118906027	0.000702552069625505	0.00110302632320642	0.0593042319768716	0.00071165078372246	0.0187605427492248	0.0342678115289068
158	injection155	ETHYL ACETATE	4613	1	0.2	0.235057172417559	323.154219055176	23.0764093399048	9.99749994277954	9607.70568178745	155006.346975532	0.45485	0.466802689743199	1.02627831096669	441.581398031226	453.185411325797	0.0162541666666665	15.7800102022626	0.0225809022433251	21.9221861743739	23.1671643879823	0.000783003108874056	0.00108777749239917	0.0702292589923093	0.000842751107907712	0.0217584678577822	0.0384326423195234
159	methaneInjection3	Methane	3000	3	n/a	0	323.155609512329	22.0892601013184	10	10130.7193333287	132402.615117806	0.436516666666667	0.443418024098463	1.01581006627879	424.164630350651	430.870701269613	0	0	0	0	0	0	0	0	0	0	0
160	methaneInjection4	Methane	3000	3	n/a	0	323.150715255737	22.504150390625	10.0175004005432	10144.3519776019	132400.30703448	0.438166666666667	0.443171319601052	1.01142180205641	426.390784186215	431.260935321868	0	0	0	0	0	0	0	0	0	0	0
