Repository: fergalbyrne/nanosheets-clj

nanosheets-clj
==============

Using Clojure to analyse physicochemical properties of MoS2 nanosheets.

This repo contains software developed to work on IGC data and produce useful analysis of surface area and
surface energy information. The data used is courtesy of a Diplom thesis 
by Louise Klodt on the preparation of Molybdenum Disulphide nanosheets.

The Clojure code is in the igc folder, other folders contain data and products of the software and related analysis.

## Usage

From igc/ run 

    igc$ lein repl

### Surface Area Plots

    ; load the code
    (use '[igc surface-energy util] :reload)
    (use '[incanter core io stats charts datasets latex])
    ;
    ; provide the directory name and machine file locations
    (set-machine-location! "../Nanosheets-Prep-II-2000rpm-12mg-01-3mm-30C-S1-SA-10ml" "SA-2k-12mg-S1.csv")
    ;
    ; create the four csv files from the machine file
    (write-se-data-files @machine-file @machine-dir)
    ;
    ; create and save the plots
    (run-plots)
    ; if the data is surface energy data, run this:
    (run-plots :plot-set :surface-energy)

File: Nanosheets-Prep-II-4000rpm-3mg-01-3mm-50C-S1-SE-10ml/se-data-injection-items.csv (part 1 of 2)
ID	Injection Name	Solvent	Injection Time [ms]	Duration [min]	Target Fractional Surface Coverage	Actual Fractional Surface Coverage	Column Temperature [Kelvin]	Column Pressure Drop [Torr]	Exit Flow Rate [sccm]	Peak Area [µV•min]	Peak Max (Signal) [µV]	Peak Max (Time) [min]	Peak Com [min]	Peak Com/Max	Ret Volume (Max) [ml/g]	Ret Volume (Com) [ml/g]	Net Ret Time (Max) [min]	Net Ret Volume (Max) [ml/g]	Net Ret Time (Com) [min]	Net Ret Volume (Com) [ml/g]	Partial Pressure [Torr]	Pres Ret Volume (Max) [mMol/(g•Torr)]	Pres Ret Volume (Com) [mMol/(g•Torr)]	Amount  [mMol/g]	Amount  [mMol]	Amount (Max) [mMol/g]	Amount (Com) [mMol/g]
1	colConditioning1	n/a	0	120	n/a	0	392.661749267578	22.8045845031738	10.0075001716614	0	0	0	0	0	0	0	0	0	0	0	0	0	0	0	0	0	0
2	methaneInjection1	Methane	3000	3	n/a	0	322.660080337524	21.9748048782349	9.99249982833862	9907.76803898156	127717.524843	0.43985	0.446133842586884	1.01428633076477	1705.84055176669	1730.21075412118	0	0	0	0	0	0	0	0	0	0	0
3	methaneInjection2	Methane	3000	3	n/a	0	323.159370803833	22.3467750549316	9.99249982833862	9924.72620511847	127698.935743696	0.43985	0.445946451270195	1.01386029616959	1708.06427585254	1731.73855259256	0	0	0	0	0	0	0	0	0	0	0
4	injection1	NONANE	461	40	0.005	0.00443330730146423	323.132364654541	21.5313053131104	9.98999977111816	105.266989450157	672.184387833536	0.73975	0.766591013599016	1.03628389807234	2873.23699162038	2977.48922976202	0.301141666666667	1169.65377003701	0.322245599697929	1251.62281505777	0.0380115419658673	0.0580420714342954	0.0621096453509297	0.00116366594455473	3.49099783366419E-06	0.00220626863411059	0.002360883390742
5	injection2	NONANE	687	40	0.0075	0.00685182971721795	323.146086120605	21.3310146331787	10.0025000572205	162.735046108788	1108.4945183517	0.744767	0.767531826791108	1.03056637416952	2896.84576781503	2985.39183946544	0.306158666666667	1190.83476820701	0.323186412890021	1257.06589093741	0.0625903482779162	0.059090633087231	0.0623770999226846	0.00179848595137567	5.39545785412701E-06	0.00365864585961798	0.00389403804804898
6	injection3	NONANE	911	35	0.01	0.00966390297943596	323.148935699463	21.3024005889893	10.0125002861023	229.590698889439	1631.15868008099	0.751433	0.770187338285435	1.0249580977751	2925.77656091206	2998.79837838739	0.312824666666667	1218.01288658931	0.325841924384348	1268.69682982542	0.0919832715679018	0.0604387105816493	0.0629536857597543	0.00253660620028222	7.60981860084667E-06	0.00543511624349005	0.0057444309044073
7	injection4	NONANE	1349	35	0.015	0.0149068069094626	323.150289916992	20.9590454101563	10.0025000572205	354.340617888707	2642.72983671074	0.758083	0.772005202362431	1.01836501064188	2949.39623842747	3003.56193173332	0.319474666666667	1242.94751384682	0.327659788461344	1274.79253270661	0.14909559215054	0.0616757269748619	0.063255894010739	0.00391277715778141	1.17383314733442E-05	0.00895756013464561	0.00935712180188999
8	injection5	NONANE	1776	30	0.02	0.0202953920905461	323.150005722046	21.0591955184937	10.0050001144409	482.693392297657	3690.5906207897	0.766417	0.773467067570534	1.00919873589773	2982.36757751915	3009.80158921471	0.327808666666667	1275.60575913171	0.329121653669447	1280.71500105457	0.208047153865192	0.0632963024112064	0.0635498259779718	0.00532718690611718	1.59815607183515E-05	0.0126889760125491	0.0131034832899858
9	injection6	NONANE	2193	30	0.025	0.0252290136404492	323.147961044312	20.8159799575806	10.0050001144409	600.327969163445	4639.0729939571	0.771417	0.775073547787937	1.00474004045534	3002.28320784577	3016.51415170934	0.332808666666667	1295.26037325969	0.33072813388685	1287.16313320896	0.261386234880558	0.0642719825079884	0.0638701901875811	0.00662217662610509	1.98665298783153E-05	0.0161171844945609	0.0165102605388681
10	injection7	NONANE	2600	25	0.03	0.0301927708961153	323.150785827637	20.8302898406982	9.99749994277954	718.793167002361	5600.39716157661	0.778067	0.77744889823696	0.9992055931391	3025.89244791044	3023.48865818947	0.339458666666667	1320.15034160865	0.333103484335873	1295.43512014335	0.31563369467584	0.0655064724599211	0.0642800917037076	0.0079250764439335	2.37752293318005E-05	0.0196707442256612	0.0199972922292019
11	injection8	NONANE	2998	20	0.035	0.0349638777362578	323.15	21.0019645690918	9.98250007629395	832.764251597305	6522.21691270133	0.7864	0.77824173667844	0.989625809611444	3053.36016225147	3021.68402260344	0.347791666666667	1350.37286338129	0.333896322777353	1296.421325395	0.367968248947555	0.0670062909563362	0.0643291840994945	0.00917740888339067	2.7532226650172E-05	0.0231774885962619	0.0233639314057121
12	injection9	NONANE	3387	20	0.04	0.0384702598099208	323.146511459351	20.9876594543457	9.99499988555908	916.587386363453	7124.17167955809	0.7914	0.781496628405611	0.987486262832463	3076.61693779682	3038.11696207204	0.352791666666667	1371.49964263361	0.337151214504524	1310.69640781323	0.401291293218003	0.0680553487805086	0.0650382241498829	0.0100977731014026	3.02933193042079E-05	0.0254452999965156	0.0255312030283299
13	injection10	NONANE	3767	15	0.045	0.0429952958898745	323.150431060791	20.7444496154785	9.98999977111816	1024.84026745932	7963.59397408698	0.7997	0.783359582677747	0.979566815903148	3107.86101427994	3044.35751802773	0.361091666666667	1403.304631005	0.33901416877666	1317.50521249156	0.448606232415769	0.069632703326159	0.0653752916972779	0.0112855162525224	3.38565487575672E-05	0.0287399671205689	0.0286244309800229
14	injection11	NONANE	4140	15	0.05	0.0502310941696531	323.152458572388	20.7587547302246	10.0050001144409	1198.12100108871	9221.19108333895	0.811383	0.788353795998896	0.971617344705146	3157.98943938654	3068.35731370365	0.372774666666667	1450.87888285085	0.344008382097809	1338.91742583383	0.518320985043567	0.0719929106691844	0.0664373599828445	0.0131847872633691	3.95543617901074E-05	0.0337589350788262	0.0332560950964708
15	injection12	NONANE	4505	10	0.055	0.0549963206170664	323.148418807983	20.8732051849365	10.0025000572205	1312.35358088254	10021.2221323785	0.81805	0.791019270908113	0.966957118645698	3182.86418917762	3077.69318540777	0.379441666666667	1476.32943306058	0.346673857007026	1348.83662953578	0.563185950050546	0.0732566880317495	0.0669303896291315	0.0144355762021632	4.33067286064895E-05	0.0370455938238979	0.0362589246850853
16	injection13	NONANE	4862	10	0.06	0.0593538199918948	323.148115539551	20.7015295028687	9.9850001335144	1416.89069131542	10699.8393321182	0.824717	0.793254619150021	0.96185069442005	3203.54721704794	3081.33411532498	0.386108666666667	1499.8082306756	0.348909205248934	1355.30989839864	0.602141306373581	0.0744217952399229	0.0672516617006621	0.0155793438864452	4.67380316593356E-05	0.039944721375669	0.0388787371299508
17	injection14	NONANE	5213	10	0.065	0.0646129422401791	323.148170852661	21.5026950836182	10.0174999237061	1543.155329324	11511.2649927715	0.833083	0.796860136753347	0.956519502562586	3244.87517394919	3103.78638726357	0.394474666666667	1536.48682378413	0.35251472285226	1373.05199198025	0.645402271240058	0.0762418060368187	0.0681320282286609	0.0169597718699864	5.08793156099591E-05	0.0432430154679846	0.0418261944094327
18	injection15	NONANE	5558	10	0.07	0.0710124737195975	323.15365447998	22.0749549865723	10.0100002288818	1696.93920904076	12486.4025815112	0.837933	0.800255312829878	0.955034964406316	3260.15638873648	3113.56334067597	0.399324666666667	1553.65746809518	0.355909898928791	1384.74308901458	0.700210330400274	0.0770925200558181	0.0687109845987442	0.0186395374123492	5.59186122370476E-05	0.047468306868014	0.0455921101182774
19	injection16	NONANE	5897	10	0.075	0.0765050470163276	323.152473831177	22.0463399887085	9.99749994277954	1829.04655335271	13220.3382566486	0.846383	0.804949683585891	0.951046610796639	3288.97022452134	3127.96398504208	0.407774666666667	1584.57664790146	0.360604269684805	1401.27661570304	0.741947874065614	0.0786270177494629	0.0695316326166394	0.0200812422297131	6.02437266891393E-05	0.0507500054546076	0.0484941896707367
20	injection17	NONANE	6231	10	0.08	0.0804417801898817	323.152475738525	22.0320348739624	9.99749994277954	1923.79783771414	13767.6689934029	0.851383	0.806582958593866	0.94737968528132	3308.43078580412	3134.34011663014	0.412774666666667	1604.02123932476	0.362237544692779	1407.63656854281	0.77241047954373	0.0795918618878636	0.0698472143666435	0.0211145661153257	6.33436983459771E-05	0.0531745809425663	0.0506219178057332
21	injection18	NONANE	6560	8	0.085	0.0857460452942456	323.149435424805	21.9605054855347	9.98749971389771	2051.54676612616	14425.9207263872	0.8614	0.810875638551946	0.941346225391161	3344.13318041478	3147.98714658879	0.422791666666667	1641.36480253409	0.366530224650859	1422.9462338981	0.809797347624096	0.0814456233948018	0.0706075473887281	0.0225068433122616	6.75205299367849E-05	0.056219577720151	0.0532617128654338
22	injection19	NONANE	6885	8	0.09	0.0899178580694451	323.151375198364	21.9891147613525	10.0250000953674	2152.0866466947	14923.850483948	0.8647	0.81362987815466	0.940938913096635	3369.50601320397	3170.49932573672	0.426091666666667	1660.3659454255	0.369284464253574	1439.00338023039	0.834333372158654	0.0823879783096102	0.0714038851522546	0.0236018714985447	7.08056144956342E-05	0.0582410511773082	0.0550136803433922
23	injection20	NONANE	7205	8	0.095	0.0948176178963701	323.150928878784	22.1751003265381	10.0075001716614	2270.2407989523	15483.9875158955	0.869717	0.815400742604577	0.937547205130608	3382.72338072265	3171.46285132648	0.431108666666667	1676.77688991419	0.37105532870349	1443.2022553854	0.866824610876821	0.0832024104189081	0.071612333812768	0.0248879731060753	7.46639193182258E-05	0.0609444005561558	0.0573404537764679
24	injection21	NONANE	7522	8	0.1	0.0989074185758707	323.14941444397	22.0177297592163	9.99499988555908	2368.92020939454	15899.1195189852	0.876383	0.81964833748584	0.935262707612813	3404.72750732085	3184.31466718072	0.437774666666667	1700.74436588594	0.375302923584753	1458.04310159707	0.890893162433702	0.084392082670694	0.072349082222782	0.0259614745457747	7.7884423637324E-05	0.062975595748908	0.05908179139204
25	injection22	NONANE	8762	5	0.12	0.117963859541455	323.150450134277	22.2752504348755	10.0025000572205	2829.35264133508	17749.9018411144	0.8997	0.830172577379759	0.92272154871597	3497.357996948	3227.08758735805	0.461091666666667	1792.37815687757	0.385827163478672	1499.80628613082	0.992444427501562	0.0889387281435398	0.0744211610916615	0.0309634583624039	9.28903750872117E-05	0.072007436105411	0.0666393544487172
26	injection23	NONANE	9977	5	0.14	0.134422576033516	323.150005722046	22.3610849380493	9.98750019073486	3227.77393688372	19130.7835349661	0.916367	0.840816126606835	0.917553913013929	3556.60022624191	3263.37245461449	0.477758666666667	1854.27517790983	0.396470712705748	1538.78067030737	1.07004482578038	0.0920102167729831	0.0763551951337948	0.0352835847534996	0.000105850754260499	0.0791474655727148	0.0725645480017565
27	injection24	NONANE	11191	5	0.16	0.152204961594395	323.148294830322	22.7616701126099	9.99749994277954	3658.89741931226	20370.0219480122	0.93625	0.851136260629777	0.909090799070523	3636.43548494371	3305.85004077588	0.497641666666667	1932.86175215295	0.40679084672869	1579.99323897945	1.13693483595451	0.0959102362513806	0.0784006019350895	0.039951151218676	0.000119853453656028	0.0855629022513731	0.0778087650628528
28	injection25	NONANE	12426	5	0.18	0.170939853688132	323.150144958496	22.4755353927612	9.9850001335144	4113.71264770502	21519.6478389462	0.95635	0.862673635032615	0.902048031612501	3710.57659800021	3347.1183163735	0.517741666666667	2008.80442530764	0.418328221131528	1623.08663942459	1.20130524107982	0.0996780052877961	0.0805384718337321	0.0448687340573818	0.000134606202172145	0.0919792158338313	0.0829930591229634
29	injection26	NONANE	13702	5	0.2	0.189327267712887	323.15313949585	22.232325553894	9.98750019073486	4560.54055256076	22595.291504862	0.973017	0.872432010988489	0.896625661204778	3776.82491169434	3386.39813370261	0.534408666666667	2074.3398782262	0.428086597087402	1661.64427162337	1.25983858239508	0.102928957504824	0.0824509591785452	0.0496951099555669	0.000149085329866701	0.0980039916346844	0.0878191892583313
30	injection27	OCTANE	179	20	0.005	0.00484967583865541	323.152780914307	21.9891195297241	10.0025000572205	123.46079619958	1148.47875880468	0.539833	0.539873653560202	1.00007530766034	2098.87353343697	2099.03159469212	0.101224666666667	393.562034550772	0.0955282396591149	371.414296488619	0.0662618403957886	0.0195286101882895	0.0184296359346834	0.00139418928376579	4.18256785129738E-06	0.00129400165144801	0.00122118159485648
31	injection28	OCTANE	268	20	0.0075	0.00702172260216142	323.150965118408	21.9605045318604	9.99000024795532	178.818949500692	1785.59672510986	0.534817	0.53431076309535	0.999053439018113	2076.80000543814	2074.83418758581	0.0962086666666668	373.597248136335	0.0899653491942629	349.353213708408	0.103113009625606	0.0185380585048984	0.0173350589355449	0.0020186112909814	6.05583387294421E-06	0.00197715078260428	0.0018599987852991
32	injection29	OCTANE	356	15	0.01	0.00911067262587818	323.149845504761	21.9032754898071	9.9850001335144	232.096127564517	2413.29543840144	0.53815	0.537053496141731	0.997962456827522	2088.76777276083	2084.51181824655	0.0995416666666668	386.359612339003	0.092708082240644	359.835834727711	0.139383195228579	0.0191713990093282	0.0178552730282963	0.00261914457078834	7.85743371236502E-06	0.00267250098294125	0.00250761285202716
33	injection30	OCTANE	531	15	0.015	0.0142129615757818	323.151659393311	21.9748096466064	10.0025000572205	362.378385224095	4050.26805613309	0.539833	0.54140604682283	1.00291395083819	2098.88590959946	2105.001959955	0.101224666666667	393.564355218317	0.0970606329217434	377.374474728764	0.233325901751113	0.0195287931160199	0.0187254459061889	0.00408595530480318	1.22578659144095E-05	0.0045070886633788	0.00426673192129586
34	injection31	OCTANE	705	10	0.02	0.0187128796579364	323.151943588257	22.2895545959473	9.99749994277954	477.458668692314	5583.18909561844	0.541483	0.543170417698554	1.00311628933605	2103.81711812645	2110.37322097668	0.102874666666667	399.697653951992	0.0988250037974675	383.963549526068	0.32155940832894	0.0198331119799602	0.0190523812153477	0.00537959590608992	1.61387877182698E-05	0.0062570336797214	0.00594779032458352
35	injection32	OCTANE	876	10	0.025	0.0231896212016017	323.150825881958	22.0034198760986	10.0075001716614	592.112706121061	7153.58230450081	0.544817	0.545770865759857	1.00175080028681	2119.27757687114	2122.98800866054	0.106208666666667	413.139908879583	0.10142545185877	394.533734902387	0.411294306892849	0.0205001914218764	0.0195769445508692	0.00666657369471212	1.99997210841364E-05	0.00809661627750419	0.00770452545804704
36	injection33	OCTANE	1046	10	0.03	0.0254914363196791	323.147514724731	22.2180204391479	10.0274996757507	651.12922678105	7986.78798102273	0.54315	0.545390108210284	1.00412429017819	2116.69639889429	2125.42626906246	0.104541666666667	407.406737305976	0.101044694309197	393.778773030749	0.45811242210413	0.02021591596554	0.0195396832100605	0.00732830162820702	2.1984904884621E-05	0.00904308736028041	0.00861933659776757
37	injection34	OCTANE	1214	10	0.035	0.0305289829012465	323.151695632935	22.0034198760986	9.99749994277954	780.440613811174	9764.53398800221	0.546467	0.546154259686673	0.999427705033739	2123.57745761789	2122.36214492843	0.107858666666667	419.140100211093	0.101808845785586	395.630422141438	0.561303870767457	0.0207978676858958	0.0196313098366601	0.00877650016644986	2.63295004993496E-05	0.0111892494558962	0.0106451198989712
38	injection35	OCTANE	1380	8	0.04	0.03489600573487	323.149629974365	22.2180204391479	9.99249982833862	892.710029202701	11339.3878825124	0.546483	0.546666599198668	1.00033596506875	2122.26581778161	2122.97882496299	0.107874666666667	418.931087831189	0.102321185297581	397.364152209593	0.651697747209681	0.0207876293030471	0.0197174641233145	0.0100319359190973	3.00958077572918E-05	0.0130683238506426	0.012427457914688
39	injection36	OCTANE	1545	8	0.045	0.0385678338212882	323.147940063477	21.8460445404053	9.99749994277954	987.229247681129	12656.3466055971	0.546483	0.546849178984032	1.00067006473034	2123.83373514566	2125.25684122469	0.107874666666667	419.240591627296	0.102503765082945	398.367294614111	0.726590366808205	0.0208030958697255	0.0197673440662156	0.0110875164445234	3.32625493335703E-05	0.0146263221960856	0.0139078860943123
40	injection37	OCTANE	1707	5	0.05	0.0464099864905244	323.150429153442	22.0463399887085	9.99250030517578	1189.47349779908	15609.9541550411	0.549817	0.549661561365722	0.999717290236064	2135.45874551256	2134.85503047472	0.111208666666667	431.928295796828	0.105316147464635	409.042077904184	0.895466991145958	0.0214325060948281	0.0202968800910564	0.0133419857280077	4.00259571840231E-05	0.0182457714764784	0.017335554688678
41	injection38	OCTANE	1868	5	0.055	0.0508076971556439	323.149435424805	22.3610849380493	9.99749994277954	1303.11038594065	17333.8082959782	0.549917	0.548489405922999	0.997403982642833	2136.46901915296	2130.92270849619	0.111308666666667	432.442564780789	0.104143992021912	404.607263433804	0.993153405058571	0.0214580903749378	0.0200768840355016	0.0146062436467621	4.38187309402864E-05	0.0203419353746189	0.0192967934926456
42	injection39	OCTANE	2028	5	0.06	0.0518086481844715	323.150381469727	22.28955078125	9.99249982833862	1328.99731589521	17514.7504214701	0.55315	0.549971423060137	0.994253679942397	2148.06152197272	2135.71807296404	0.114541666666667	444.802579461796	0.10562600915905	410.180178964284	1.00386060812116	0.022071337985479	0.0203533562593527	0.0148939979718745	4.46819939156234E-05	0.0205782576722924	0.0195147210111196
43	injection40	OCTANE	2185	5	0.065	0.0601786915887836	323.150040054321	22.2037143707275	10.0049996376038	1545.79038142319	20765.4220953068	0.554817	0.54983485032046	0.991020192821164	2157.34910111525	2137.9765221698	0.116208666666667	451.865502634445	0.105489436419373	410.184873276211	1.18708352799963	0.0224218276379716	0.0203536106976124	0.0173002257708405	5.19006773125214E-05	0.0246864504011334	0.0232439689932059
44	injection41	OCTANE	2341	5	0.07	0.0633869494103187	323.149309539795	22.2323246002197	9.99749994277954	1629.04116406049	21763.0025867338	0.554817	0.550527004667702	0.992267729120958	2155.68672056988	2139.01836691608	0.116208666666667	451.51731029955	0.106181590766615	412.55809606515	1.24440185027043	0.0224046007808379	0.0204714176630571	0.0182225386888895	5.46676160666684E-05	0.0259706445290381	0.0244173563081572
45	injection42	OCTANE	2496	5	0.075	0.0719450590805553	323.14901008606	22.5613746643066	9.99249982833862	1851.53051057792	24977.7459631241	0.556483	0.552277562132051	0.992442827780994	2160.61103655207	2144.28292685056	0.117874666666667	457.662328822079	0.107932148230964	419.059325561778	1.42696935857369	0.0227095418883473	0.0207940324300702	0.0206828319514685	6.20484958544056E-05	0.0301166690063022	0.0282136709964923
46	injection43	OCTANE	2648	5	0.08	0.0729388470231761	323.151014709473	22.2752447128296	10.0050001144409	1877.40567297822	25446.4643015318	0.556483	0.551928837923376	0.9918161703473	2163.7324921443	2146.02487401458	0.117874666666667	458.323518000273	0.107583424022289	418.308825558311	1.45169897269098	0.0227422095033456	0.0207566633051108	0.0209685270259504	6.29055810778512E-05	0.0306790750714944	0.0287269752703901
47	injection44	OCTANE	2800	5	0.085	0.0817045251177159	323.149614715576	22.4755353927612	9.99749994277954	2105.98956196163	28902.1329933617	0.559817	0.552346085417809	0.986654720056392	2174.76955343775	2145.74664493429	0.121208666666667	470.869798308112	0.108000671516722	419.559556364667	1.64775953254245	0.0233648625364504	0.0208188152978544	0.0234884922506233	7.04654767518698E-05	0.0352600031012435	0.0328087238531318
48	injection45	OCTANE	2949	5	0.09	0.0860144666106077	323.150450134277	22.4040002822876	9.99499988555908	2218.61277709307	30603.3258276493	0.561467	0.553227321166113	0.985324731758256	2180.74174740494	2148.7387772958	0.122858666666667	477.183918966757	0.108881907265026	422.898087883909	1.74397909853707	0.0236781120549843	0.0209844211314493	0.0247275182067815	7.41825546203444E-05	0.0375663641986058	0.0348411319438668
49	injection46	OCTANE	3097	5	0.095	0.0857809368239594	323.152019882202	22.3610858917236	9.99249982833862	2212.50648251315	30465.7293826633	0.563133	0.554027910982247	0.983831370177644	2186.73745760662	2151.3809091359	0.124524666666667	483.54962858859	0.10968249708116	425.91505880707	1.73663726472378	0.0239938652945304	0.0211340221225225	0.0246603828482921	7.39811485448764E-05	0.0373925234348858	0.0346870678112517
50	injection47	OCTANE	3244	3	0.1	0.0967537624410992	323.151695632935	22.4039993286133	10	2499.90686040831	34541.2013703064	0.566483	0.555462051393794	0.980544961444198	2201.33309972147	2158.50607939222	0.127874666666667	496.916476485937	0.111116637492707	431.795361983407	1.9640246072235	0.0246571566969877	0.0214258258787253	0.0278148608787843	8.34445826363528E-05	0.0429920607867555	0.0395557886983778
51	injection48	OCTANE	3814	3	0.12	0.117245717142975	323.150980377197	22.4898452758789	10	3039.28084661238	42136.0238816808	0.573133	0.557111598535262	0.972045927446616	2227.04470110128	2164.78973194706	0.134524666666667	522.727614824859	0.112766184634175	438.17985345975	2.3880595801199	0.0259379711615178	0.0217426745407455	0.033705906919645	0.000101117720758935	0.0539906676852174	0.0487754431079582
52	injection49	OCTANE	4362	3	0.14	0.134100936417809	323.152140045166	22.5756807327271	9.98250007629395	3485.50878297293	48037.2468868409	0.576467	0.559670871459496	0.970863677295485	2235.9621744078	2170.81445893917	0.137858666666667	534.717102767307	0.115325457558409	447.316777624523	2.72000603873123	0.0265327995415186	0.0221959730310597	0.038551460905169	0.000115654382715507	0.0627981365300687	0.0561433177510509
53	injection50	OCTANE	4889	3	0.16	0.157463067490318	323.152103805542	22.504150390625	10	4107.83019697067	55907.9357343659	0.5848	0.563238481630408	0.963130098547209	2272.36623079652	2188.5843118024	0.146191666666667	568.059176739389	0.118893067729321	461.984596757716	3.14851041249239	0.0281872449495311	0.0229237965425815	0.0452676278967046	0.000135802883690114	0.0748764942752199	0.065966264832758
54	injection51	OCTANE	5395	3	0.18	0.173704770699618	323.152655029297	22.5613698959351	10	4543.08440738067	60749.8374204858	0.591467	0.56447589402307	0.954365829409029	2298.19014427679	2193.31414318238	0.152858666666667	593.944009049745	0.120130480121983	466.776143797679	3.41249098439602	0.0294716068281987	0.0231615148518752	0.0499368077177599	0.00014981042315328	0.0826564259006469	0.0720804547695106
55	injection52	OCTANE	5882	3	0.2	0.196952080475692	323.154579544067	22.6042957305908	9.99749994277954	5169.77382740888	67166.7902095702	0.596467	0.568004275744728	0.95228114169724	2316.98731057005	2206.42332140767	0.157858666666667	613.204967802367	0.123658861843641	480.355180976066	3.76025818856034	0.0304271578027815	0.0238351671306959	0.0566199657770773	0.000169859897331232	0.0932379935003868	0.080369544203342
56	injection53	HEPTANE	77	8	0.005	0.00636687314141408	323.150644683838	21.8603601455688	9.98499965667725	194.869545134477	2169.77754989217	0.459867	0.451400257913826	0.981588715680461	1784.97572059374	1752.11202509841	0.0212586666666668	82.5156052776036	0.00705484401273943	27.38340710535	0.114683453378294	0.00409446440694151	0.00135877795910777	0.00201243171950232	6.03729515850697E-06	0.00046956731792256	0.000155829348724789
57	injection54	HEPTANE	115	8	0.0075	0.00846297608825983	323.149811172485	21.9604997634888	9.99499988555908	259.032831828985	2918.07499131517	0.461517	0.453356835121201	0.98231882058776	1793.05214855258	1761.34887181852	0.0229086666666668	89.0030789486451	0.00901142122011434	35.0105157128304	0.154075411095522	0.00441638739239966	0.00173724327317677	0.00267496479718162	8.02489439154485E-06	0.000643537463346865	0.000224262762286307
58	injection55	HEPTANE	153	5	0.01	0.0104882248899265	323.149681472778	21.9604997634888	9.98499965667725	321.03111313094	3663.34041190896	0.463167	0.45469866755996	0.981716459851328	1797.66148254155	1764.79386665178	0.0245586666666668	95.3180367540086	0.0103532536588732	40.1834442469752	0.193613425437106	0.00472974137208334	0.00199392796159044	0.00331510240285296	9.94530720855888E-06	0.000830542045548282	0.000303098714627756
59	injection56	HEPTANE	229	5	0.015	0.0139495785568411	323.151445770264	22.275239944458	10.0025000572205	427.001238578452	5016.22320517498	0.463183	0.45608347142054	0.984672303216093	1800.51325023277	1772.91552907779	0.0245746666666668	95.5281453623882	0.0117380575194526	45.6288941860316	0.2646376444616	0.00474014121463711	0.00226412227610023	0.00440916188181529	1.32274856454459E-05	0.0011672068733837	0.000463906231063734
60	injection57	HEPTANE	304	3	0.02	0.0189752857366835	323.151249313354	22.3467798233032	10	580.88416685345	7102.73188797883	0.46485	0.459147331452961	0.987732239330884	1806.45597990275	1784.29481028201	0.0262416666666668	101.977876030149	0.0148019175518744	57.5218080576769	0.374779291902986	0.00506018226555382	0.00285425471040398	0.00599767987440076	1.79930396232023E-05	0.00172454368446548	0.000778278547084965
61	injection58	HEPTANE	379	3	0.025	0.0213156593347789	323.15005531311	22.4326152801514	9.99499988555908	652.552396368117	8155.70040042117	0.464833	0.459660580206535	0.988872520252509	1805.37859743972	1785.28928366016	0.0262246666666668	101.854756278042	0.0153151663054477	59.4830260848202	0.430539727580606	0.00505409168927931	0.00295158202497497	0.00673742165340011	2.02122649602003E-05	0.00200636203901433	0.000942860046735801
62	injection59	HEPTANE	453	3	0.03	0.0251841236331989	323.152084732056	22.4183101654053	10.0050001144409	771.025715919063	9889.6947026718	0.464833	0.461399871131527	0.992614274656763	1807.21319074283	1793.86561047933	0.0262246666666668	101.958259251891	0.0170544572304403	66.3056195834014	0.521525017369126	0.0050591957941515	0.00329010238293896	0.00796016005056783	2.38804801517035E-05	0.00246667443444207	0.0012422109654814
63	injection60	HEPTANE	527	3	0.035	0.0293535371921899	323.155825042725	22.446925163269	10	898.731079341612	11882.0733046775	0.468167	0.464010072549715	0.99112084480477	1819.25270026921	1803.09927320418	0.0295586666666668	114.862184113128	0.0196646586486277	76.4150043603844	0.62686538507787	0.00569942599134722	0.00379168884296626	0.00927802203893674	2.78340661168102E-05	0.00306705406409936	0.00164162886243661
64	injection61	HEPTANE	600	3	0.04	0.0334790697146528	323.149824523926	22.6329050064087	10.0124998092651	1025.10800884017	13937.1610915058	0.468233	0.465221392506834	0.993568143438916	1821.52795585492	1809.81214932085	0.0296246666666668	115.246380575946	0.0208759786057469	81.2120859405403	0.734322666478043	0.00571859588655328	0.00402979337205249	0.0105820141750513	3.17460425251538E-05	0.00368155883149459	0.00207465950280181
65	injection62	HEPTANE	673	3	0.045	0.0377911571514886	323.151014709473	22.3896951675415	9.98749971389771	1157.2161634381	16035.7338985093	0.469917	0.465531717189806	0.990667963044125	1823.81158424802	1806.79170714326	0.0313086666666668	121.513179889271	0.0211863032887192	82.2269153177219	0.846952666473879	0.00602953609388614	0.00408013479894866	0.0119449723088815	3.58349169266446E-05	0.00436066548172387	0.00253420508519041
66	injection63	HEPTANE	745	3	0.05	0.0423132519380417	323.154024505615	22.5041494369507	10.0050001144409	1295.7762935918	18351.0320773019	0.469833	0.467844695781484	0.995768061803842	1826.56091196695	1818.83101907599	0.0312246666666668	121.391548960016	0.0234992818803973	91.3577159161385	0.967478114896813	0.00602344461325917	0.00453316681868836	0.0133743092510393	4.0122927753118E-05	0.00508664384478764	0.00308056704878878
67	injection64	HEPTANE	817	3	0.055	0.0466436986603229	323.149954223633	22.6615200042725	10.0075001716614	1428.48142203832	20591.8882145476	0.468167	0.467212593565973	0.997961397462814	1820.32840763282	1816.61748152251	0.0295586666666668	114.930101064541	0.0228671796648861	88.912240175911	1.08527632664702	0.00570289961484621	0.00441187796371613	0.0147430703602953	4.42292110808858E-05	0.00575843522120749	0.00360027838337471
68	injection65	HEPTANE	889	3	0.06	0.0513116557690911	323.151214981079	22.3753900527954	10.0050001144409	1571.54822742395	23060.0583	0.46985	0.468865347871288	0.997904326638901	1826.76506684346	1822.93676395589	0.0312416666666668	121.466819828955	0.0245199339702006	95.3328909610955	1.21557846792194	0.006027231952459	0.0047304559988491	0.016218511246632	4.86555337398959E-05	0.00654379645057352	0.00421666692923153
69	injection66	HEPTANE	960	3	0.065	0.055648245433407	323.150205993652	22.3467750549316	9.99499988555908	1704.47642400986	25458.8910643995	0.471517	0.46978456790128	0.996325833217635	1831.44253239786	1824.71350708151	0.0329086666666668	127.822182058838	0.0254391540001929	98.8094779704067	1.34328617857304	0.00634260735996397	0.00490298093894859	0.0175892140077988	5.27676420233965E-05	0.0073537963160733	0.00484281540031061
70	injection67	HEPTANE	1031	3	0.07	0.0624891162077646	323.153335952759	22.2609395980835	10	1914.20141779489	28972.7486309177	0.471517	0.470330994651367	0.997484702887418	1832.47943149558	1827.87020127267	0.0329086666666668	127.894550534999	0.0259855807502797	100.989025295705	1.52776946964942	0.00634613685653863	0.00501108274632548	0.019751466188667	5.9254398566001E-05	0.00852455252898865	0.00576727643720879
71	injection68	HEPTANE	1101	3	0.075	0.0670611270728749	323.152035140991	22.561375617981	10	2054.39144174692	31484.7690148366	0.469833	0.470028861841094	1.00041687544531	1825.56845056354	1826.32948522431	0.0312246666666668	121.325590892998	0.0256834479400071	99.7948042410138	1.66012023115879	0.00602020883710783	0.00495184534414551	0.0211965805301181	6.35897415903543E-05	0.00932133175302535	0.00642265693938312
72	injection69	HEPTANE	1171	3	0.08	0.0724310495637224	323.151693725586	22.4755401611328	9.99000024795532	2219.07087258295	34299.0356885822	0.4715	0.470999648470998	0.99893880905832	1830.31458391234	1828.37227065546	0.0328916666666668	127.682072511524	0.026654234569911	103.46900160409	1.81017847453208	0.00633562587853547	0.00513416544151048	0.0228938975822763	6.8681692746829E-05	0.0102720446430287	0.00719308078672399
73	injection70	HEPTANE	1240	3	0.085	0.0768620277536408	323.152065658569	22.3324747085571	9.99499988555908	2354.97455248974	37043.7674509762	0.4715	0.471519650017932	1.00004167554174	1831.40418307263	1831.48050783412	0.0328916666666668	127.758082548387	0.0271742361168454	105.550391720454	1.95393159071618	0.00633939022488301	0.00523743866656577	0.0242944345271407	7.2883303581422E-05	0.0111833517425627	0.00794597891586596
74	injection71	HEPTANE	1309	3	0.09	0.0820432302798264	323.150719070435	22.7473592758179	10.0050001144409	2513.91005545262	39914.7190055732	0.471517	0.472179302577412	1.00140462078231	1832.79725162745	1835.37163673685	0.0329086666666668	127.916732209848	0.0278338886763255	108.190955295512	2.10310218372706	0.00634728891293311	0.00536848650808463	0.0259321012557329	7.77963037671987E-05	0.0121301805937163	0.00874679923184784
75	injection72	HEPTANE	1377	3	0.095	0.0879303842055948	323.148455047607	22.5041456222534	10	2694.52886128852	43039.9732356127	0.47315	0.472408754682145	0.998433381976425	1838.50537885319	1835.62514319024	0.0345416666666668	134.217563058693	0.0280633407810585	109.044918048327	2.26871270600338	0.00665998578808903	0.0054108984540839	0.0277929040445847	8.33787121337542E-05	0.0132331443184346	0.00964290095081279
76	injection73	HEPTANE	1445	2	0.1	0.0934437758810497	323.148510360718	22.7044401168823	10.0025000572205	2863.70737088602	46182.6199923165	0.473183	0.472583105876998	0.998732215394462	1838.85251595512	1836.52124704354	0.0345746666666668	134.361785584668	0.0282376919759109	109.735453164356	2.43356598378136	0.00666714108714958	0.00544516244202505	0.0295355686215738	8.86067058647214E-05	0.0143322443800595	0.0105405538274142
77	injection74	HEPTANE	1713	2	0.12	0.110670134318155	323.153210067749	22.5899896621704	9.9850001335144	3392.46347401746	55967.8684176694	0.473183	0.473550333624944	1.00077630351248	1835.79954683513	1837.22468447154	0.0345746666666668	134.138710390362	0.0292049197238566	113.305800069767	2.95363841673475	0.00665597511345898	0.00562224419244985	0.0349804501765167	0.00010494135052955	0.0177938335509933	0.0134645280432396
78	injection75	HEPTANE	1974	2	0.14	0.141666944015064	323.150625610352	22.4469203948975	10	4344.5139038734	73600.3142500526	0.473233	0.474151214741734	1.00194030158872	1838.9091153562	1842.47715363423	0.0346246666666668	134.54601676025	0.029805800840647	115.820660977483	3.87666597428518	0.00667623908693327	0.00574707778432549	0.0447778753257138	0.000134333625977141	0.023956186209028	0.018769239213558
79	injection76	HEPTANE	2229	2	0.16	0.165399521120999	323.150024795532	22.5899896621704	9.99499988555908	5073.96632919654	86764.8711105005	0.474833	0.47463697934658	0.999587179801278	1844.02776828373	1843.26651637398	0.0362246666666668	140.679546767296	0.0302915654454932	117.638175582307	4.5708732558765	0.00698060082116581	0.0058372745999008	0.0522792327256056	0.000156837698176817	0.0288021701289636	0.0228215177454571
80	injection77	HEPTANE	2477	2	0.18	0.189595220735341	323.149471664429	22.5613794326782	9.99000024795532	5818.10089534257	100174.63643998	0.476517	0.475402065719564	0.997660242382883	1849.67342111788	1845.34563364164	0.0379086666666668	147.148272072877	0.0310566518184772	120.551131266145	5.27824801226077	0.00730159522607555	0.00598182739186332	0.0599269731937997	0.000179780919581399	0.0339671342732254	0.0270529114395092
81	injection78	HEPTANE	2719	2	0.2	0.214678549546419	323.151640319824	22.7616701126099	9.99499988555908	6589.99546732146	114361.87151988	0.476633	0.476427112553981	0.999568037785845	1850.81940120835	1850.0199171618	0.0380246666666668	147.654045756687	0.0320816986528936	124.576834357871	6.02078857135129	0.00732664288390712	0.00618154397510936	0.0678552741680685	0.000203565822504206	0.0394074637764984	0.0316429585588296
82	injection79	HEXANE	59	2	0.01	0.0144657082324126	323.148208999634	22.0606498718262	9.99499988555908	437.562083163333	5156.12762245654	0.43485	0.42787308826626	0.983955589895964	1689.32834031444	1662.22406362207	-0.0037583333333332	-14.6005726396418	-0.016472325634827	-63.9925641618981	0.306506477793747	-0.00072449296575717	-0.00317536604490309	0.00508723794657337	1.52617138397201E-05	-0.000222061787120576	-0.000973270262129109
83	injection80	HEXANE	88	2	0.015	0.0188206111156191	323.149858856201	22.5470695495605	10.0025000572205	569.232492983466	6714.57903448652	0.436533	0.428796988623534	0.98227851874551	1696.60752364305	1666.54112521658	-0.00207533333333321	-8.06588768180257	-0.0155484252775531	-60.429739118688	0.398889898810082	-0.000400234237184248	-0.00299856029411088	0.00661875142971204	1.98562542891361E-05	-0.00025903679515952	-0.00125028752022282
84	injection81	HEXANE	117	2	0.02	0.0230189311128416	323.153974914551	22.5184555053711	10.0099997520447	696.143407268696	8281.88635167965	0.436517	0.428921574814843	0.982599932682673	1697.87080115518	1668.32773491895	-0.00209133333333322	-8.13442271927327	-0.0154238390862445	-59.9923623278141	0.491677586559808	-0.000403629846140391	-0.00297681947590468	0.00809519851813544	2.42855955544063E-05	-0.000296488675289665	-0.00152649971624037
85	injection82	HEXANE	146	2	0.025	0.0270831563570451	323.153620147705	22.6042947769165	9.99249982833862	818.977227284987	9840.51858991495	0.439867	0.430766798902788	0.979311471201041	1707.81201896133	1672.47990082384	0.0012586666666668	4.88685457467723	-0.0135786149982985	-52.7198491701874	0.585288593611526	0.000242485864529342	-0.00261596043191724	0.00952448774155599	2.8573463224668E-05	-0.000273789329315266	-0.00177138240667959
86	injection83	HEXANE	174	2	0.03	0.0309507373232237	323.154899978638	22.3467750549316	10	935.846349204502	11347.9903944856	0.4382	0.431251130247774	0.984142241551288	1702.91052061487	1675.90617691919	-0.000408333333333233	-1.58684420185052	-0.0130942836533126	-50.8863381860825	0.67450345887278	-7.87389430885802E-05	-0.00252497156415713	0.0108846219525104	3.26538658575311E-05	-0.000280814013513728	-0.00199664740456436
87	injection84	HEXANE	203	2	0.035	0.0350981595382484	323.151319885254	22.5756855010986	9.99499988555908	1061.14836245785	13043.4775844561	0.43995	0.431662151869814	0.981161840822397	1708.58146616525	1676.39493653773	0.0013416666666668	5.21047119090488	-0.0126832620312733	-49.2564755930242	0.775742545302308	0.000258545570704334	-0.00244412513311889	0.0123431695281804	3.70295085845411E-05	-0.00025463909613522	-0.00224408840016077
88	injection85	HEXANE	231	2	0.04	0.0392938786708954	323.150381469727	22.5899906158447	9.9850001335144	1187.88507520478	14825.2502195503	0.43985	0.433016742133753	0.984464572317275	1706.46317013786	1679.95253496495	0.00124166666666681	4.81722959248551	-0.0113286717673337	-43.9512586962271	0.882679832027412	0.000239033466528112	-0.00218088457748022	0.0138187019557555	4.14561058672666E-05	-0.000229077505788208	-0.00247730627953713
89	injection86	HEXANE	259	2	0.045	0.0433361401282632	323.15140953064	22.6185998916626	9.99499988555908	1309.96319003941	16557.7119544348	0.439833	0.4333785874073	0.985325310759538	1708.07958510021	1683.01404799089	0.00122466666666676	4.7559599481763	-0.010966826493787	-42.5893747112512	0.984934697143345	0.000235992483766619	-0.00211330045452326	0.0152402670492513	4.5720801147754E-05	-0.000204946126192278	-0.00269340153246384
90	injection87	HEXANE	287	2	0.05	0.0473710995977072	323.150699996948	22.3324747085571	9.99499988555908	1431.7980812018	18340.7184261022	0.4415	0.433699803686444	0.982332511181074	1714.87068881989	1684.57323009926	0.00289166666666679	11.2317880147325	-0.0106456102146427	-41.3495921216137	1.09109863480262	0.000557326680525588	-0.00205178649098416	0.0166592642110942	4.99777926332827E-05	-0.00014577813122511	-0.00291122726558282
91	injection88	HEXANE	314	2	0.055	0.0517029219492812	323.150099182129	22.6472148895264	10	1562.57148511615	20361.109933435	0.441517	0.434513643934879	0.984137969624905	1715.43802835271	1688.22769824038	0.00290866666666678	11.3011218408399	-0.00983176996620799	-38.1996436967302	1.21080836930612	0.000560768100662268	-0.00189548807131512	0.0181826608323094	5.45479824969282E-05	-7.86487307767991E-05	-0.0031381356393545
92	injection89	HEXANE	342	2	0.06	0.0589357210258126	323.148739242554	22.5327644348145	9.98250007629395	1780.86440724726	23640.2354951393	0.441517	0.436406210446598	0.988424478438198	1712.55709665851	1692.73335506032	0.00290866666666678	11.282142571666	-0.00793920345448923	-30.7945995687624	1.40850695541859	0.000559828694492851	-0.0015280519958422	0.0207262604494803	6.2178781348441E-05	3.20286105896303E-05	-0.00344022935843885
93	injection90	HEXANE	369	2	0.065	0.06631382590468	323.149309539795	22.6329097747803	9.98499965667725	2003.46810132413	27155.2946744066	0.44325	0.437598053446576	0.98724885154332	1719.59988217138	1697.67300878772	0.00464166666666677	18.0074663352035	-0.00674736045451046	-26.1765600508607	1.61780767306416	0.000893542916542784	-0.00129889898875876	0.0233209605851759	6.99628817555276E-05	0.000219047784269153	-0.00371208984893517
94	injection91	HEXANE	396	2	0.07	0.0663857181344116	323.150841140747	22.5327596664429	9.98250007629395	2005.63678045421	27245.364382479	0.441533	0.436609393893374	0.988848837784206	1712.63030244875	1693.53248413046	0.0029246666666668	11.3442772293245	-0.00773602000771301	-30.0066864437293	1.62358280550548	0.000562908203164117	-0.00148894544866077	0.0233462433347846	7.00387300043539E-05	0.000222298653694727	-0.00372068870609907
95	injection92	HEXANE	423	2	0.075	0.0711891809390644	323.154489898682	22.5184545516968	9.98750019073486	2150.52039847605	29683.1757203641	0.443183	0.43837209450208	0.989144652439466	1719.92693220179	1701.25652757402	0.00457466666666678	17.7535970600091	-0.00597331939900686	-23.1815591053703	1.76816489923796	0.000880931625686067	-0.00115026653357092	0.0250355044385051	7.51065133155153E-05	0.000349665592571576	-0.00388699664987316
