Repository: fergalbyrne/nanosheets-clj

nanosheets-clj
==============

Using Clojure to analyse physicochemical properties of MoS2 nanosheets.

This repo contains software developed to work on IGC data and produce useful analysis of surface area and
surface energy information. The data used is courtesy of a Diplom thesis 
by Louise Klodt on the preparation of Molybdenum Disulphide nanosheets.

The Clojure code is in the igc folder, other folders contain data and products of the software and related analysis.

## Usage

From igc/ run 

    igc$ lein repl

File: Nanosheets-Prep-II-4000rpm-3mg-01-3mm-50C-S1-SE-10ml/se-data-injection-items.csv (part 2 of 2)
ID	Injection Name	Solvent	Injection Time [ms]	Duration [min]	Target Fractional Surface Coverage	Actual Fractional Surface Coverage	Column Temperature [Kelvin]	Column Pressure Drop [Torr]	Exit Flow Rate [sccm]	Peak Area [µV•min]	Peak Max (Signal) [µV]	Peak Max (Time) [min]	Peak Com [min]	Peak Com/Max	Ret Volume (Max) [ml/g]	Ret Volume (Com) [ml/g]	Net Ret Time (Max) [min]	Net Ret Volume (Max) [ml/g]	Net Ret Time (Com) [min]	Net Ret Volume (Com) [ml/g]	Partial Pressure [Torr]	Pres Ret Volume (Max) [mMol/(g•Torr)]	Pres Ret Volume (Com) [mMol/(g•Torr)]	Amount  [mMol/g]	Amount  [mMol]	Amount (Max) [mMol/g]	Amount (Com) [mMol/g]
96	injection93	HEXANE	450	2	0.08	0.0753767489615888	323.151214981079	22.7044401168823	10	2276.80121003772	31754.0555466347	0.441533	0.43771091890274	0.991343611695478	1715.4418674966	1700.59233657771	0.0029246666666668	11.3629007310256	-0.00663449499834728	-25.7763077501833	1.8893406180717	0.000563831657526703	-0.00127903065139182	0.0265081703187909	7.95245109563727E-05	0.000417988298973598	-0.00404198410846596
97	injection94	HEXANE	476	2	0.085	0.0804252029812896	323.151625061035	22.6042947769165	10	2429.0108718657	34399.4550712619	0.44485	0.439222192459786	0.987348977092921	1728.44453802831	1706.5779465841	0.00624166666666681	24.2517132925562	-0.0051232214413009	-19.906044997923	2.04697737512397	0.00120337814041509	-0.000987744623385942	0.0282835888774901	8.48507666324702E-05	0.000607684926536214	-0.00419768896769233
98	injection95	HEXANE	502	2	0.09	0.0848823355911153	323.156519317627	22.6042947769165	9.97749996185303	2563.36318367329	36710.2099924923	0.443283	0.438877937670112	0.990062640954226	1718.50674987921	1701.42933128308	0.00467466666666677	18.122612913426	-0.00546747623097499	-21.1961541672807	2.18963176661412	0.000899236506433168	-0.00105174434361414	0.0298510540704358	8.95531622113073E-05	0.000735964963167173	-0.00434772491703382
99	injection96	HEXANE	529	2	0.095	0.0923400189211443	323.158316040039	22.5756855010986	9.98999977111816	2788.10071571679	40653.0493620908	0.443183	0.439458181992966	0.991595304858188	1720.313308416	1705.85459951036	0.00457466666666678	17.7575853501464	-0.00488723190812068	-18.9708768000021	2.42218841683983	0.000881119091795968	-0.000941321773596502	0.032473740012977	9.7421220038931E-05	0.00094087506760516	-0.00456663555548594
100	injection97	HEXANE	555	2	0.1	0.101878088712573	323.155609512329	22.5613746643066	10.0075001716614	3075.4196855948	45686.1173747483	0.443183	0.440905788785687	0.99486169096217	1723.32864740896	1714.47365224482	0.00457466666666678	17.788710575572	-0.00343962511539947	-13.3750719177298	2.7179021451009	0.000882670896512679	-0.000663667367591905	0.035828047303048	0.000107484141909144	0.00120189296924047	-0.00476289110708175
101	injection98	HEXANE	657	1	0.12	0.11479002835929	323.152300262451	22.8475093841553	9.99249982833862	3464.1730712507	52618.8469481709	0.44485	0.442672869418212	0.995105922037118	1726.87688128675	1718.42541119743	0.00624166666666681	24.2297175842757	-0.00167254448287502	-6.49270181049919	3.13596012601923	0.00120228419391548	-0.000322169366416203	0.0403688626077189	0.000121106587823157	0.00170451747183879	-0.00489757658191945
102	injection99	HEXANE	757	1	0.14	0.136303132032182	323.152635955811	22.775975227356	10.0175004005432	4111.38741138135	64396.4528498804	0.44485	0.443042573197011	0.995936997183345	1731.28026147603	1724.24606489723	0.00624166666666681	24.2915011772802	-0.00130284070407588	-5.07043361765561	3.83017646592658	0.00120534865797225	-0.000251595828177748	0.0479344982195364	0.000143803494658609	0.00254129020548852	-0.00507223851689296
103	injection100	HEXANE	854	1	0.16	0.157474734482173	323.151174926758	23.1336345672607	9.98999977111816	4747.71730713104	76180.8144082659	0.44485	0.44343048763306	0.996809008953715	1726.11557081654	1720.60755148521	0.00624166666666681	24.2190356775995	-0.000914926268026639	-3.55011459455962	4.54574362504499	0.00120175834020066	-0.000176158121218101	0.0553800361526209	0.000166140108457863	0.00340122900693277	-0.00519829148324864
104	injection101	HEXANE	949	1	0.18	0.178580552095697	323.152195358276	22.7044401168823	9.99749994277954	5381.47139002905	87726.0470479231	0.444867	0.445857218674956	1.00222587576726	1727.96824173928	1731.81448437517	0.0062586666666668	24.3101359184486	0.00151180477386859	5.87220593335705	5.23322067180675	0.00120627496185825	0.000291380311983714	0.0628024391578466	0.00018840731747354	0.00423051535529373	-0.00499797420688155
105	injection102	HEXANE	1041	1	0.2	0.201171950510051	323.151070022583	22.8904256820679	10	6059.17613003521	100326.602833437	0.446517	0.445393606252684	0.997484096356206	1734.59375292095	1730.22968217747	0.00790866666666679	30.7229596945567	0.0010481923515972	4.07193433831192	5.98644131218739	0.00152448617384633	0.000202051093425952	0.0707472848185757	0.000212241854455727	0.00537878980740969	-0.00484578515290165
106	injection103	DICHLOROMETHANE	67	2	0.015	0.0182130217215092	323.150804901123	21.9318904876709	9.98499965667725	466.346673190645	5612.94962846613	0.433267	0.434163629998928	1.00206946293839	1681.64979746018	1685.12990939138	-0.0053413333333332	-20.7314476250605	-0.0101817839021591	-39.5188067331442	0.829384911814935	-0.00102870398919415	-0.00196094140987221	0.0134637333053735	4.03911999161205E-05	-0.000853191567361464	-0.00162637521830112
107	injection104	DICHLOROMETHANE	89	2	0.02	0.021753139750866	323.150444412231	22.504150390625	10	555.891789891457	6758.74891722159	0.43485	0.434794534083441	0.999872448162449	1689.69456454977	1689.47904090316	-0.0037583333333332	-14.6037378523613	-0.00955087981764602	-37.1118080132105	0.999166628231766	-0.000724645013523231	-0.0018415070779469	0.0160807183255207	4.8242154976562E-05	-0.000976223041550336	-0.00193902945078869
108	injection105	DICHLOROMETHANE	111	2	0.025	0.0250281661338928	323.152744674683	22.5899848937988	9.99499988555908	638.419964147688	7821.43498627918	0.434867	0.435154825497817	1.00066187017598	1688.83286434917	1689.95065245429	-0.00374133333333321	-14.5296991719724	-0.00919058840326997	-35.6922179382401	1.158953824939	-0.000720966043959769	-0.00177105367857314	0.0185017378830311	5.55052136490932E-05	-0.00109142418463577	-0.00222202115330593
109	injection106	DICHLOROMETHANE	133	2	0.03	0.028908449623976	323.151390457153	22.5327653884888	9.99749994277954	735.816247755554	9113.25756485217	0.436517	0.436535293444846	1.00004190774895	1695.72117118936	1695.79223504649	-0.00209133333333322	-8.12412393869463	-0.00781012045624052	-30.3396811743556	1.35293701620612	-0.000403122044923252	-0.00150546623975937	0.0213701856814557	6.41105570443672E-05	-0.00116962308538011	-0.00251405629883936
110	injection107	DICHLOROMETHANE	154	2	0.035	0.0321324408464574	323.149309539795	22.6329097747803	9.99000024795532	816.425629511801	10190.2844836805	0.434867	0.436536484283967	1.00383906868989	1687.92272209042	1694.40277336375	-0.00374133333333321	-14.5218688570239	-0.00780892961712021	-30.3101171989184	1.5166585356934	-0.000720585162321797	-0.00150400894931724	0.0237534781774556	7.12604345323667E-05	-0.00128759838307542	-0.00276029492934404
111	injection108	DICHLOROMETHANE	176	2	0.04	0.0357003525551775	323.149843597412	22.6042947769165	9.98000001907349	905.305220108987	11431.8163724185	0.43485	0.43715584440967	1.00530262023611	1686.20151823011	1695.14280452283	-0.0037583333333332	-14.573548057218	-0.00718956949141664	-27.8787236790793	1.70648350762654	-0.000723148324805985	-0.00138335923737322	0.0263910093042425	7.91730279127275E-05	-0.00123404068984917	-0.00236067972370023
112	injection109	DICHLOROMETHANE	197	1	0.045	0.0399893795053627	323.151039505005	22.6042947769165	10.0174999237061	1011.69557611221	12913.5215175272	0.436517	0.437981974996112	1.00335605485264	1699.03206944432	1704.73411426578	-0.00209133333333322	-8.13998630346821	-0.00636343890497504	-24.7680772375469	1.92495275344236	-0.000403909580008252	-0.00122900251937366	0.029561615252	8.86848457559999E-05	-0.00132228251117136	-0.00262917897721353
113	injection110	DICHLOROMETHANE	218	1	0.05	0.0438897601110928	323.151945495605	22.6472148895264	9.97500038146973	1108.02069196454	14288.6392683206	0.438183	0.439898741082234	1.00391558112075	1698.2379042034	1704.88749247964	-0.000425333333333222	-1.64843727070118	-0.00444667281885264	-17.2336862191516	2.14354795940729	-8.17959286614044E-05	-0.000855140437315607	0.0324449195750264	9.73347587250793E-05	-0.00134016270904419	-0.00281610857723748
114	injection111	DICHLOROMETHANE	239	1	0.055	0.0472092073287698	323.15152015686	22.7473602294922	9.99499988555908	1189.68337343137	15489.8320374959	0.43815	0.440074724812129	1.00439284448734	1701.40089726966	1708.87488682199	-0.000458333333333227	-1.77977574935923	-0.00427068908895806	-16.5837139059979	2.32326713371922	-8.83130977615486E-05	-0.000822889708412551	0.0348987766418791	0.000104696329925637	-0.00135603426605483	-0.00296399763618316
115	injection112	DICHLOROMETHANE	260	1	0.06	0.0512262778457389	323.152244949341	22.6615200042725	10	1288.12428030715	16972.3497712384	0.4382	0.440834409987115	1.00601188951875	1702.54576293292	1712.78127996029	-0.000408333333333233	-1.58650430518204	-0.00351100391397163	-13.6413620204776	2.54986345603882	-7.87227242560456E-05	-0.000676887656281357	0.0378683424248858	0.000113605027274657	-0.00137387254585423	-0.00311737788972005
116	injection113	DICHLOROMETHANE	281	1	0.065	0.0548319017150592	323.151194000244	22.6042947769165	9.98250007629395	1376.12749426293	18272.7956716687	0.436533	0.439694270214745	1.00724176686469	1693.15873928036	1705.42020013514	-0.00207533333333321	-8.04949172285475	-0.00465114368634234	-18.0401586596642	2.75537192977101	-0.00039941900949832	-0.000895159912094443	0.0405337517632322	0.000121601255289697	-0.00145595653687585	-0.00330134083700082
117	injection114	DICHLOROMETHANE	302	1	0.07	0.0589747135810923	323.149164581299	22.5756797790527	9.98749971389771	1476.83161337362	19875.8738613904	0.4382	0.440777633936337	1.00588232299484	1700.49685734978	1710.49972911641	-0.000408333333333233	-1.58459504811575	-0.00356777996475027	-13.8452729752929	3.00223185900207	-7.86287359711307E-05	-0.000687012315554714	0.043596270160865	0.000130788810482595	-0.00147536682107321	-0.00347093664859953
118	injection115	DICHLOROMETHANE	322	1	0.075	0.0621467273363148	323.149235153198	22.7473649978638	9.98250007629395	1553.64356933982	21079.1156693957	0.436517	0.440714797857335	1.00961657359813	1692.92788974805	1709.20805539614	-0.00209133333333322	-8.11074145281756	-0.0036306160437517	-14.0804851985924	3.19094893210027	-0.000402460685275951	-0.000698683561177357	0.0459411390076888	0.000137823417023066	-0.00155131802363559	-0.00360279016528675
119	injection116	DICHLOROMETHANE	343	1	0.08	0.0669441373258771	323.150185012817	22.7759704589844	10.0125002861023	1669.33610734196	22923.5620623964	0.436517	0.441431218025115	1.01125779299573	1697.98881451522	1717.10442109809	-0.00209133333333322	-8.13498811597865	-0.00291419587597203	-11.335805938158	3.46855224954363	-0.000403662635205693	-0.000562488995919905	0.0494875603343444	0.000148462681003033	-0.00166337611029661	-0.0037589389765795
120	injection117	DICHLOROMETHANE	363	1	0.085	0.0702041239081236	323.14967956543	22.9190349578857	10	1747.626588671	24225.7423234126	0.438167	0.441414617678691	1.00741182626417	1702.11714305244	1714.73293959801	-0.000441333333333238	-1.71441717990397	-0.00293079622239562	-11.3850620720705	3.67646970285938	-8.50704671308924E-05	-0.000564933996309751	0.0518974619197923	0.000155692385759377	-0.00168106374517485	-0.00387639861438371
121	injection118	DICHLOROMETHANE	383	1	0.09	0.0743700835188192	323.148973846436	22.8045854568481	10.0050001144409	1847.2943697811	25775.9935244351	0.438167	0.442090197399168	1.00895365785002	1703.09206206104	1718.34096567181	-0.000441333333333238	-1.71539914398568	-0.00225521650191918	-8.76570194160585	3.91832446614006	-8.51193787012455E-05	-0.000434960636284437	0.0549770919788244	0.000164931275936473	-0.00170165027236124	-0.00398159591610869
122	injection119	DICHLOROMETHANE	403	1	0.095	0.0801291129469138	323.150608444214	22.7044401168823	10.0174999237061	1984.38055985538	28059.4675280638	0.438233	0.442717188129235	1.01023242916265	1705.5970954808	1723.04949694033	-0.000375333333333228	-1.46079241675155	-0.00162822577185184	-6.33703337552738	4.27292594524041	-7.24852372706074E-05	-0.00031444670888854	0.0592343776452711	0.000177703132935813	-0.00172735364471034	-0.00409309918417881
123	injection120	DICHLOROMETHANE	423	1	0.1	0.0830990930654975	323.149719619751	22.5327596664429	9.99249982833862	2054.76532823554	29225.4431281656	0.43985	0.442531825048761	1.00609713549792	1707.80535958064	1718.21808026209	0.00124166666666681	4.82101850209437	-0.00181358885232569	-7.04162046624421	4.46849141310493	0.000239221964170804	-0.000349409627477779	0.0614298958217881	0.000184289687465364	-0.00187139939304985	-0.00482364297550451
124	injection121	DICHLOROMETHANE	501	1	0.12	0.100457974776205	323.150873565674	22.8332004547119	9.99249982833862	2461.99536655529	35981.6621236293	0.4398	0.442655430702476	1.00649256639944	1707.28158154024	1718.36622057094	0.00119166666666681	4.62599033955368	-0.00168998319861141	-6.56043016848961	5.55065425311229	0.000229543724643432	-0.000325531500414576	0.0742622175203058	0.000222786652560917	-0.00162299570408384	-0.005175921068505
125	injection122	DICHLOROMETHANE	578	1	0.14	0.119229190697383	323.151535415649	22.6042947769165	10.0174999237061	2894.62335028129	43130.9924494806	0.441433	0.444098592496635	1.00603849847346	1718.16899337633	1728.54415421998	0.00282466666666681	10.9943177861433	-0.000246821404452369	-0.960691393782654	6.69978021265317	0.000545541884123411	-4.76698421147952E-05	0.0881385884402313	0.000264415765320694	-0.000996099363020792	-0.00523069972156633
126	injection123	DICHLOROMETHANE	652	1	0.16	0.139966130710241	323.153170013428	22.8188953399658	9.99499988555908	3363.62415048154	50865.7236933413	0.438183	0.444155420454244	1.01362996842471	1701.45806879348	1724.6488885471	-0.000425333333333222	-1.6515630043307	-0.000189993446842951	-0.737741726969839	8.00014477931651	-8.19507179223627E-05	-3.66068166990474E-05	0.103468094667796	0.000310404284003388	-0.00110266517281965	-0.00527830192890011
127	injection124	DICHLOROMETHANE	725	1	0.18	0.160436193585895	323.150555038452	23.0334901809692	10.0050001144409	3817.80871832325	58462.1618966268	0.441517	0.444799141542851	1.0074337829412	1715.86436183739	1728.61972505983	0.00290866666666678	11.3039304801353	0.000453727641764212	1.76331849166336	9.27653686617574	0.00056090667569231	8.74967441708683E-05	0.118600315532417	0.000355800946597252	-0.000386728330499474	-0.00516662177701447
128	injection125	DICHLOROMETHANE	796	1	0.2	0.18275064893792	323.152353668213	22.8618154525757	10.0075001716614	4303.44103547105	66473.4443585016	0.43985	0.445005610587622	1.01172129268528	1710.01468179802	1730.0582643795	0.00124166666666681	4.82725526861304	0.000660196686534664	2.56666142286843	10.6562785603805	0.000239529483994542	0.000127358312746741	0.135095978926896	0.000405287936780687	-5.6239514440853E-05	-0.00499090020281422
129	injection126	ETHYL ACETATE	70	2	0.005	0.00770188907960721	323.148170852661	22.0034198760986	9.99499988555908	141.605372384723	1625.88664386455	0.4382	0.442636664688797	1.01012474826289	1702.40617101016	1719.64260493283	-0.000408333333333233	-1.58637422751174	-0.00170874921229003	-6.638487457123	0.248151589351597	-7.87172621876981E-05	-0.000329407493282179	0.00422700633857555	1.26810190157267E-05	-1.95338137212836E-05	-8.17429930022982E-05
130	injection127	ETHYL ACETATE	104	2	0.0075	0.00973508401749341	323.152716064453	22.7044401168823	10.0025000572205	179.00343400842	2100.43890304101	0.4365	0.437757842689692	1.00288165564649	1696.31954157013	1701.20775035534	-0.00210833333333321	-8.19337235618973	-0.00658757121139453	-25.6005172448416	0.320311030074449	-0.000406556509353848	-0.00127030195580614	0.00534287905514848	1.60286371654455E-05	-4.88707040584921E-05	-0.000173407271682414
131	injection128	ETHYL ACETATE	139	2	0.01	0.0118542139566842	323.152515792847	22.7330503463745	10.0050001144409	217.989332589028	2589.67633361693	0.436517	0.437715548415275	1.00274570844956	1696.77678328053	1701.43563763139	-0.00209133333333322	-8.12918132879244	-0.00662986548581207	-25.7708218296167	0.394782571478597	-0.000403371589803991	-0.0012787532903405	0.0065059152392117	1.95177457176351E-05	-7.89104081098372E-05	-0.000268638000289698
132	injection129	ETHYL ACETATE	208	2	0.015	0.0161771245926796	323.152460479736	22.847505569458	10	297.541133093892	3614.84354352875	0.438217	0.437599797075511	0.998591558692407	1702.40571598201	1700.00797744934	-0.000391333333333188	-1.52026987433329	-0.00674561682557645	-26.2056849498896	0.551233857441912	-7.54361055933703E-05	-0.00130033150718941	0.00887844624693952	2.66353387408186E-05	-9.07124838379844E-05	-0.000472076536768096
133	injection130	ETHYL ACETATE	276	2	0.02	0.0225729651437411	323.150734329224	22.8331995010376	9.99499988555908	415.29549037255	5151.678318529	0.43985	0.440905017374666	1.00239858445985	1707.90214331324	1711.99869085314	0.00124166666666681	4.82129171599602	-0.0034403965264212	-13.3587827698584	0.785759066786335	0.000239234770004592	-0.000662869104743258	0.0123886576081286	3.71659728243859E-05	-3.46058993201925E-05	-0.000627536052325959
134	injection131	ETHYL ACETATE	344	2	0.025	0.0249998133582791	323.150129699707	22.6758251190186	10.0174999237061	459.993777472335	5785.37413460656	0.4415	0.441518326165572	1.00004150886879	1718.34185175275	1718.41317817922	0.00289166666666679	11.2545228870938	-0.00282708773551532	-11.0031781982172	0.880337035953344	0.000558455781304367	-0.000545983915903101	0.0137205779564461	4.11617338693383E-05	1.82117143451495E-05	-0.000679174102289925
135	injection132	ETHYL ACETATE	411	2	0.03	0.0292808269988401	323.14952507019	22.6758251190186	9.99499988555908	538.865815333761	6901.29888299026	0.439833	0.442406740861497	1.00585163200919	1708.00565298332	1718.00027353419	0.00122466666666676	4.75575409231928	-0.00193867303959044	-7.52845855337555	1.0523078487523	0.000235983645264019	-0.000373567063846701	0.0160701147528268	4.82103442584803E-05	5.87940136284631E-05	-0.000743416733894562
136	injection133	ETHYL ACETATE	478	2	0.035	0.0368770330503005	323.147455596924	22.7044401168823	10.0025000572205	678.888915789299	8958.69148009853	0.4415	0.443330354560781	1.00414576344458	1715.72253417179	1722.83551393499	0.00289166666666679	11.2373672962936	-0.00101505934030627	-3.94464367765575	1.36453705685559	0.000557609125477468	-0.00019573706664757	0.0202391193693262	6.07173581079787E-05	0.000232895869307462	-0.000804531563210394
137	injection134	ETHYL ACETATE	545	2	0.04	0.0383869158744752	323.149351501465	23.0191850662231	10.0075001716614	706.732138752494	9377.96559272697	0.441533	0.443029896919895	1.00339022659664	1716.36499517549	1722.18386143168	0.0029246666666668	11.3690154285716	-0.00131551698119209	-5.11379058207889	1.42758991111734	0.000564138324405783	-0.000253749787610107	0.0210677841556306	6.32033524668917E-05	0.00026846640085969	-0.000820531211587525
138	injection135	ETHYL ACETATE	611	2	0.045	0.043393800768524	323.150080108643	22.9619607925415	10.0099997520447	799.088677516116	10824.5302148829	0.441517	0.442568503207994	1.00238156901771	1716.79964353587	1720.88832037653	0.00290866666666678	11.3100920157054	-0.00177691069309316	-6.90935942330059	1.64702338584001	0.000561213238971592	-0.000342846369046767	0.0238156988509616	7.14470965528849E-05	0.000391615371947588	-0.000895763181643506
139	injection136	ETHYL ACETATE	677	1	0.05	0.0485266849595716	323.151035690308	22.8045854568481	9.99499988555908	893.811312450397	12310.8389049582	0.43985	0.443320048932335	1.00788916433406	1707.93571984957	1721.40990541547	0.00124166666666681	4.82138650027688	-0.00102536496875177	-3.981487907272	1.87556315994779	0.000239239250137688	-0.00019756312448988	0.0266327653896346	7.98982961689039E-05	0.00044629105613177	-0.000940914213486451
140	injection137	ETHYL ACETATE	742	1	0.055	0.0558939869941449	323.150358581543	23.0191850662231	10.0100002288818	1029.84209365806	14314.7627477414	0.441517	0.444906644585038	1.00767726856506	1716.73691265645	1729.91676299045	0.00290866666666678	11.3096787513963	0.00056123068395092	2.1822159320116	2.1768904753073	0.00056119224895555	0.00010828271019113	0.0306761412519017	9.20284237557051E-05	0.00122165406156762	0.000235719600455531
141	injection138	ETHYL ACETATE	807	1	0.06	0.0589873924201167	323.149935150146	22.8761196136475	9.98999977111816	1086.98508014012	15183.4176678533	0.441517	0.446034880538455	1.01023263099372	1713.46496586374	1730.9982205801	0.00290866666666678	11.2881235166691	0.00168946663736852	6.55658082050427	2.31329882674145	0.000560123400735956	0.000325341438810254	0.0323738863386219	9.71216590158656E-05	0.0012980595712617	0.000280098889776852
142	injection139	ETHYL ACETATE	871	1	0.065	0.0661023116506421	323.150471115112	23.2337799072266	9.99749994277954	1218.47370525952	17245.3806757547	0.441533	0.445774820157389	1.00960702859671	1714.41503984248	1730.88547415687	0.0029246666666668	11.3560991360997	0.00142940625630217	5.55019802336262	2.62466525867691	0.000563495456796445	0.000275403669253243	0.0362787476492729	0.000108836242947819	0.00147351314105625	0.000365850347614165
143	injection140	ETHYL ACETATE	935	1	0.07	0.0690822412686662	323.150505447388	23.1479454040527	10.0049996376038	1273.56891144133	18114.4733231951	0.443183	0.446935519302301	1.00846720046189	1722.20957837118	1736.79187210863	0.00457466666666678	17.7771592123093	0.00259010540121446	10.0651521627916	2.75451198286844	0.00088211165353185	0.000499437953574834	0.0379142141242769	0.000113742642372831	0.00158805244963854	0.000430700729822782
144	injection141	ETHYL ACETATE	998	1	0.075	0.0759150868517975	323.151035690308	23.0334892272949	10.0025000572205	1399.9532471223	20216.0509971411	0.4415	0.445974947996101	1.01013578255063	1715.37210234385	1732.75874096661	0.00289166666666679	11.2350720934945	0.00162953409501443	6.3312736724935	3.07393291087409	0.000557489058953507	0.00031416049423477	0.0416642657404288	0.000124992797221286	0.00176612612220247	0.000531050166433967
145	injection142	ETHYL ACETATE	1062	1	0.08	0.0784889124071455	323.15345993042	22.9333400726318	10	1447.57952490026	21016.4164841216	0.443133	0.446917391411829	1.00854008031862	1721.41224309676	1736.11324191426	0.00452466666666679	17.5767017936647	0.00257197751074245	9.99120710026469	3.19607239221687	0.000872156880873368	0.00049576422943396	0.0430768512534623	0.000129230553760387	0.00187265091128187	0.00059160255228533
146	injection143	ETHYL ACETATE	1124	1	0.085	0.0858085494411565	323.15186920166	23.1765546798706	9.98999977111816	1583.08024641431	23237.6677483146	0.441517	0.446608405145885	1.01153161745954	1713.13836244522	1732.89361869621	0.00290866666666678	11.2859718883588	0.00226299124479834	8.78067461805932	3.53628087279684	0.000560013283981821	0.000435699687813973	0.0470940672661882	0.000141282201798565	0.00206317217972992	0.000739831281065689
147	injection144	ETHYL ACETATE	1186	1	0.09	0.0946948086588128	323.148168945312	23.1193351745605	10.0124998092651	1747.69639171264	25907.8559846849	0.444783	0.447466247116411	1.00603271059463	1729.74276106273	1740.17779854338	0.00617466666666677	24.0130242582163	0.00312083321532358	12.1367917899068	3.93225068220916	0.00119154705417484	0.000602238116652411	0.0519710881698928	0.000155913264509678	0.00253498883967735	0.00097829939333738
148	injection145	ETHYL ACETATE	1248	1	0.095	0.0991358463534705	323.149864578247	22.990574836731	10.0025000572205	1830.01252480199	27271.042810709	0.443183	0.44766770223608	1.01011930113763	1721.95322775542	1739.378191012	0.00457466666666678	17.7745130850507	0.00332228833499287	12.9084940577034	4.14249412267495	0.000881982100494502	0.000640527290326142	0.0544084505223156	0.000163225351566947	0.00267497139281021	0.00109269591888064
149	injection146	ETHYL ACETATE	1310	1	0.1	0.0974932314612459	323.152689361572	23.1622495651245	9.99249982833862	1799.56247290508	26796.9173260292	0.441533	0.446933223927417	1.0122306235942	1713.64957418927	1734.60857710353	0.0029246666666668	11.3510287746988	0.00258781002632963	10.0436423771326	4.07483742409388	0.00056323999654003	0.000498367259041289	0.0535069387646799	0.00016052081629404	0.00261529939568315	0.0010493599570661
150	injection147	ETHYL ACETATE	1551	1	0.12	0.126449736430394	323.15313949585	23.2480897903442	10.0075001716614	2336.96713190704	35947.1091921312	0.441517	0.44751913028575	1.01359433563317	1716.06583520581	1739.39461013821	0.00290866666666678	11.3052577650891	0.00317371638466285	12.3354395376686	5.45124561733951	0.000560968049786992	0.000612085774999291	0.0693990567609865	0.00020819717028296	0.003409139166428	0.00189376409177388
151	injection148	ETHYL ACETATE	1786	1	0.14	0.140901013519886	323.156540298462	23.1479444503784	10	2605.65949977533	40593.1078453809	0.4432	0.448057451652884	1.01095995409044	1721.4471438552	1740.31412552098	0.00459166666666677	17.8346377907686	0.00371203775179696	14.4180432890649	6.15659830872531	0.000884947243306023	0.000715417257822257	0.0773303109281668	0.0002319909327845	0.00403333908622835	0.00239838558004266
152	injection149	ETHYL ACETATE	2015	1	0.16	0.172911908230725	323.156731033325	23.2194795608521	9.99499988555908	3201.98911513235	51059.0170589355	0.443183	0.447827839092285	1.01048063461885	1720.44087830779	1738.47219053667	0.00457466666666678	17.7589021644909	0.00348242519119779	13.5188097345465	7.73725251052653	0.000881188753211667	0.000670797270267649	0.0948987611418241	0.000284696283425472	0.00542619379157234	0.003458684103848
153	injection150	ETHYL ACETATE	2237	1	0.18	0.186906002191504	323.153135681152	23.2480897903442	9.9850001335144	3463.17877064505	55724.2303058517	0.444833	0.448282744881531	1.00775514604701	1725.06703683935	1738.44518365093	0.00622466666666677	24.1393225816869	0.00393733098044452	15.269010814151	8.44765954879666	0.00119779567640598	0.000757649891553341	0.102579100765444	0.000307737302296333	0.00627711627050068	0.0039969239193521
154	injection151	ETHYL ACETATE	2454	1	0.2	0.221541281723244	323.152779006958	23.0334901809692	9.99749994277954	4110.89929970934	67275.5338080201	0.444867	0.449449824067208	1.0103015599431	1727.59928817789	1745.39625580272	0.0062586666666668	24.3049452494257	0.00510441016612145	19.8224983412108	10.171280455387	0.0012060152213793	0.000983595497950402	0.121587884793072	0.000364763654379217	0.0083558293197362	0.00569226968324752
155	methaneInjection3	Methane	3000	3	n/a	0	323.151964569092	22.1178750991821	10.0025000572205	10148.1965035609	131530.439281606	0.436533333333333	0.442845532660105	1.01445983352193	1697.09656174854	1721.63629550206	0	0	0	0	0	0	0	0	0	0	0
156	methaneInjection4	Methane	3000	3	n/a	0	323.150699996948	22.6901350021362	9.99499988555908	10134.3150955235	131531.516115265	0.4382	0.442455829087164	1.00971207003004	1701.65446605058	1718.1810533918	0	0	0	0	0	0	0	0	0	0	0
