Repository: fergalbyrne/nanosheets-clj

nanosheets-clj
==============

Using Clojure to analyse physicochemical properties of MoS2 nanosheets.

This repo contains software developed to work on IGC data and produce useful analysis of surface area and
surface energy information. The data used is courtesy of a Diplom thesis 
by Louise Klodt on the preparation of Molybdenum Disulphide nanosheets.

The Clojure code is in the igc folder, other folders contain data and products of the software and related analysis.

## Usage

From igc/ run 

    igc$ lein repl

### Surface Area Plots

    ; load the code
    (use '[igc surface-energy util] :reload)
    (use '[incanter core io stats charts datasets latex])
    ;
    ; provide the directory name and machine file locations
    (set-machine-location! "../Nanosheets-Prep-II-2000rpm-12mg-01-3mm-30C-S1-SA-10ml" "SA-2k-12mg-S1.csv")
    ;
    ; create the four csv files from the machine file
    (write-se-data-files @machine-file @machine-dir)
    ;
    ; create and save the plots
    (run-plots)
    ; if the data is surface energy data, run this:
    (run-plots :plot-set :surface-energy)

File: Reference-As-Supplied-100mg-3mm-50C-S1-SE-10ml/se-data-dispersive-surface-energy.csv
n/nm	Disp. Surf. En. (mJ/m^2) - Stz & Max	Disp. Surf. En. (mJ/m^2) - Stz & Com	Disp. Surf. En. (mJ/m^2) - DnG & Max	Disp. Surf. En. (mJ/m^2) - DnG & Com
0.005	61.8479196517973	69.2635889903094	64.4935031179058	72.1900129702905
0.0075	60.9162428986092	68.8313644163606	63.4805845101447	71.7054131963621
0.01	60.5548917300859	68.7077103358117	63.088929042966	71.5585534217992
0.015	59.2072732276205	66.5031589557859	61.6786889945022	69.254926724575
0.02	55.4288518937281	63.7636904894469	57.7524910400376	66.3992097659014
0.025	53.3026594917134	60.9055771358396	55.5380560582735	63.426723246388
0.03	51.8174265917532	58.9708998181706	53.9939869354748	61.4168483975873
0.035	51.003670334311	57.1009084218805	53.1440285800369	59.4718640599456
0.04	48.2974958933425	55.6573891835024	50.3189033402718	57.9731549234005
0.045	47.5759156518946	54.8543413890486	49.5679323475453	57.1367228201282
0.05	46.8011588708632	54.2931995392047	48.7631024066572	56.5508289446884
0.055	46.6622884651648	53.5000038827571	48.6159604755925	55.7241248416691
0.06	45.5039751538051	52.8864335947322	47.4232296788681	55.0943486892919
0.065	44.1726575736003	52.3006857532122	46.0185870370294	54.482143726819
0.07	44.2164434062668	51.7830091782501	46.062478615468	53.9404210260227
0.075	43.6458109332653	50.9177372254433	45.4837262755063	53.0496403445972
0.08	43.7838978643354	50.6882619661105	45.6203322240484	52.8058533295714
0.085	44.187717917833	50.7018152220224	46.0310154630496	52.8153500517775
0.09	43.4628751317067	50.5997088490225	45.2753209146953	52.709522104795
0.095	42.7686415147625	50.2736632109594	44.5633470449951	52.3731286727552
0.1	42.2118283006494	49.6120674719313	43.971275192439	51.6840454299892
0.12	42.2528152164008	48.8544066084938	44.0232951195997	50.8985338362608
0.14	42.1948505763167	47.9155237315558	43.9635577521167	49.9014905880516
0.16	41.6337965577057	47.3454065165659	43.3760416590513	49.3168810604789
0.18	40.9559625565168	46.7681102136257	42.6869435722342	48.7191262662036
0.2	40.6477998507416	45.7905310074739	42.3883772617425	47.7089141548894

File: Reference-As-Supplied-100mg-3mm-50C-S1-SE-10ml/se-data-free-energy.csv
n/nm	Solvent Name	Unit	En. (Stz Max)	En. (Stz Com)	En. (Pol Max)	En. (Pol Com)	Interpolated Retention Volume (Max)	Interpolated Retention Volume (Com)	Column Temperature [Kelvin]
0.005	NONANE	dG (kJ/Mol)					161.694531490877	200.245147061906	323.148866227957
0.005	OCTANE	dG (kJ/Mol)					52.4899350332746	64.5020464343327	323.150260939965
0.005	HEPTANE	dG (kJ/Mol)					14.5690201459668	17.5822177226365	323.150050506592
0.005	HEXANE	dG (kJ/Mol)					3.75588887557601	3.67017898681246	323.149344458947
0.005	DICHLOROMETHANE	dG (kJ/Mol)	5.11380488714827	8.29802493815524	5.50283890634694	8.70611580913982	0.785310537287194	2.1698624401251	323.151049408546
0.005	ETHYL ACETATE	dG (kJ/Mol)	9.25888133514536	11.5020161093352	7.74635371627318	9.89879981634645	8.81416222202789	18.0551785051504	323.150036606422
0.0075	NONANE	dG (kJ/Mol)					151.277970432152	190.640714845054	323.148866227957
0.0075	OCTANE	dG (kJ/Mol)					48.9805163719292	60.7704602838872	323.150260939965
0.0075	HEPTANE	dG (kJ/Mol)					14.4012036015852	17.2386558118015	323.150050506592
0.0075	HEXANE	dG (kJ/Mol)					3.56285223806495	3.49979650885661	323.149344458947
0.0075	DICHLOROMETHANE	dG (kJ/Mol)	5.12157682093434	8.08696400221472	5.50315842646542	8.4902721058374	0.780409103565435	1.9542141604838	323.151049408546
0.0075	ETHYL ACETATE	dG (kJ/Mol)	8.95460732155614	11.3024158415191	7.45029045737664	9.70170226471376	7.74727873492562	16.2830948157449	323.150036606422
0.01	NONANE	dG (kJ/Mol)					142.410169831663	181.953051569012	323.148866227957
0.01	OCTANE	dG (kJ/Mol)					46.6660376836083	58.3806380501022	323.150260939965
0.01	HEPTANE	dG (kJ/Mol)					14.0598079135267	16.9524678954499	323.150050506592
0.01	HEXANE	dG (kJ/Mol)					3.3698156005539	3.32941403090077	323.149344458947
0.01	DICHLOROMETHANE	dG (kJ/Mol)	5.07481202327221	7.88804212758718	5.45363106966795	8.28915216124176	0.743393744989872	1.75545094639425	323.151049408546
0.01	ETHYL ACETATE	dG (kJ/Mol)	8.69024855056175	11.093553609319	7.18923547563832	9.49296626477538	6.7881818722996	14.5608331481268	323.150036606422
0.015	NONANE	dG (kJ/Mol)					130.235646134751	169.928651831995	323.148866227957
0.015	OCTANE	dG (kJ/Mol)					42.9367918083136	54.8050778637508	323.150260939965
0.015	HEPTANE	dG (kJ/Mol)					13.1914825416014	16.3261257586456	323.150050506592
0.015	HEXANE	dG (kJ/Mol)					3.2076995877328	3.3119047691849	323.149344458947
0.015	DICHLOROMETHANE	dG (kJ/Mol)	5.02521700505571	7.58628151939912	5.3991005579995	7.98009183715561	0.721411481235565	1.64701979229846	323.151049408546
0.015	ETHYL ACETATE	dG (kJ/Mol)	8.29658533600853	10.5197929888602	6.81187042740725	8.94451251208546	5.73976185875927	12.1632689539799	323.150036606422
0.02	NONANE	dG (kJ/Mol)					119.520940979244	160.390930594347	323.148866227957
0.02	OCTANE	dG (kJ/Mol)					39.7991586746088	51.9627920478604	323.150260939965
0.02	HEPTANE	dG (kJ/Mol)					12.4601789366886	15.8524984912114	323.150050506592
0.02	HEXANE	dG (kJ/Mol)					3.33998102562621	3.39489843164065	323.149344458947
0.02	DICHLOROMETHANE	dG (kJ/Mol)	4.26100940847934	7.26417914006723	4.6238545516559	7.6494540736944	0.616330712670347	1.59497065442148	323.151049408546
0.02	ETHYL ACETATE	dG (kJ/Mol)	7.70366929616931	9.96690507809301	6.26788823055018	8.42416879322481	5.08333099485824	10.6070865452856	323.150036606422
0.025	NONANE	dG (kJ/Mol)					111.170193054657	152.073924384612	323.148866227957
0.025	OCTANE	dG (kJ/Mol)					37.1552336540409	49.592485176374	323.150260939965
0.025	HEPTANE	dG (kJ/Mol)					11.8298438440851	15.3957005847452	323.150050506592
0.025	HEXANE	dG (kJ/Mol)					3.33568518051538	3.52349333735984	323.149344458947
0.025	DICHLOROMETHANE	dG (kJ/Mol)	4.02828114036319	7.089780799968	4.38417303278619	7.46669884603046	0.594493186251866	1.65434201711343	323.151049408546
0.025	ETHYL ACETATE	dG (kJ/Mol)	7.41179448323128	9.47271122481027	6.00387309310446	7.96521611871291	4.72010292984356	9.57255379774505	323.150036606422
0.03	NONANE	dG (kJ/Mol)					103.915971641708	145.376859247103	323.148866227957
0.03	OCTANE	dG (kJ/Mol)					35.0414629175693	47.6027429583444	323.150260939965
0.03	HEPTANE	dG (kJ/Mol)					11.2668916042119	14.9130527242202	323.150050506592
0.03	HEXANE	dG (kJ/Mol)					3.28167148189195	3.58852911099	323.149344458947
0.03	DICHLOROMETHANE	dG (kJ/Mol)	3.96827511532333	6.77350261785841	4.31956916655511	7.1449022894081	0.594678485977364	1.56316356004775	323.151049408546
0.03	ETHYL ACETATE	dG (kJ/Mol)	7.26703832980228	9.14344473166676	5.87915350839499	7.66045491791551	4.52310396686499	8.87703100919139	323.150036606422
0.035	NONANE	dG (kJ/Mol)					97.7285531369201	139.545437232774	323.148866227957
0.035	OCTANE	dG (kJ/Mol)					33.093411845195	45.6849991035987	323.150260939965
0.035	HEPTANE	dG (kJ/Mol)					10.7532353646567	14.4661219610471	323.150050506592
0.035	HEXANE	dG (kJ/Mol)					3.17004040081371	3.66378854546985	323.149344458947
0.035	DICHLOROMETHANE	dG (kJ/Mol)	3.98966488093063	6.64601410210922	4.33794255289745	7.01173588775946	0.592904769366634	1.58520948354329	323.151049408546
0.035	ETHYL ACETATE	dG (kJ/Mol)	7.14216089112633	8.83248576878226	5.76504046435455	7.37338303726921	4.24379008498736	8.29394953759681	323.150036606422
0.04	NONANE	dG (kJ/Mol)					92.5731618910117	134.476204975982	323.148866227957
0.04	OCTANE	dG (kJ/Mol)					31.226880872067	44.1735722471584	323.150260939965
0.04	HEPTANE	dG (kJ/Mol)					10.4477040677628	14.0684035554875	323.150050506592
0.04	HEXANE	dG (kJ/Mol)					3.2945651213221	3.7083592599991	323.149344458947
0.04	DICHLOROMETHANE	dG (kJ/Mol)	3.75058395406584	6.4490988827742	4.08878446489029	6.81068970820902	0.603324435285002	1.54019732927337	323.151049408546
0.04	ETHYL ACETATE	dG (kJ/Mol)	6.82722713430761	8.63030606901275	5.48662976009593	7.19013727807974	4.10938022571763	7.95707953363451	323.150036606422
0.045	NONANE	dG (kJ/Mol)					87.9950872069336	129.992625905997	323.148866227957
0.045	OCTANE	dG (kJ/Mol)					29.981098224908	42.7380649743361	323.150260939965
0.045	HEPTANE	dG (kJ/Mol)					10.107018761827	13.6987865284453	323.150050506592
0.045	HEXANE	dG (kJ/Mol)					3.21155324910432	3.68143211125873	323.149344458947
0.045	DICHLOROMETHANE	dG (kJ/Mol)	4.35888642537823	6.51952417383292	4.69465358948916	6.87848823454206	0.755333517688187	1.60006784382806	323.151049408546
0.045	ETHYL ACETATE	dG (kJ/Mol)	6.66351758894185	8.46848916228951	5.3330457076336	7.03874157941807	3.83759025361649	7.53642683493668	323.150036606422
0.05	NONANE	dG (kJ/Mol)					84.0470308417534	125.980244559339	323.148866227957
0.05	OCTANE	dG (kJ/Mol)					28.5946176467906	41.5571380390774	323.150260939965
0.05	HEPTANE	dG (kJ/Mol)					9.66821433686273	13.4145521938692	323.150050506592
0.05	HEXANE	dG (kJ/Mol)					3.15757322864972	3.6323093468978	323.149344458947
0.05	DICHLOROMETHANE	dG (kJ/Mol)	4.43274956297532	6.57943629288552	4.76604762255565	6.93639415091355	0.776483222415838	1.64052107071018	323.151049408546
0.05	ETHYL ACETATE	dG (kJ/Mol)	6.53663160915765	8.37339695798969	5.21723465640273	6.9508628288702	3.6381224625429	7.26303983131295	323.150036606422
0.055	NONANE	dG (kJ/Mol)					80.892159885491	122.372561027368	323.148866227957
0.055	OCTANE	dG (kJ/Mol)					27.5751627564268	40.4380088746789	323.150260939965
0.055	HEPTANE	dG (kJ/Mol)					9.37152054866033	13.1496032852908	323.150050506592
0.055	HEXANE	dG (kJ/Mol)					3.05058427721657	3.62242974608614	323.149344458947
0.055	DICHLOROMETHANE	dG (kJ/Mol)	4.90987752086864	6.52773547344789	5.24237738894104	6.88200473695284	0.901706028715814	1.63747892138639	323.151049408546
0.055	ETHYL ACETATE	dG (kJ/Mol)	6.53217926723281	8.29081629063441	5.21452440950082	6.87866051496245	3.52758447913452	7.12376693486747	323.150036606422
0.06	NONANE	dG (kJ/Mol)					77.8640487804202	119.222278374028	323.148866227957
0.06	OCTANE	dG (kJ/Mol)					26.751894293379	39.4425180289465	323.150260939965
0.06	HEPTANE	dG (kJ/Mol)					9.0198954386509	12.7349142969359	323.150050506592
0.06	HEXANE	dG (kJ/Mol)					3.07936342445482	3.61649873370335	323.149344458947
0.06	DICHLOROMETHANE	dG (kJ/Mol)	4.7428591794244	6.40139235874038	5.07296547918716	6.75469961237459	0.876956028279488	1.57441407773336	323.151049408546
0.06	ETHYL ACETATE	dG (kJ/Mol)	6.22132255785435	8.03353862237503	4.92138238498189	6.63027264628084	3.22119095081546	6.49315223175936	323.150036606422
0.065	NONANE	dG (kJ/Mol)					75.0589184800392	116.275173763198	323.148866227957
0.065	OCTANE	dG (kJ/Mol)					25.7676450775873	38.4324425764201	323.150260939965
0.065	HEPTANE	dG (kJ/Mol)					9.01135219784899	12.4975674219961	323.150050506592
0.065	HEXANE	dG (kJ/Mol)					3.09397935061506	3.59546921619429	323.149344458947
0.065	DICHLOROMETHANE	dG (kJ/Mol)	4.32062294477663	6.27235658382997	4.64364737790132	6.6234553657645	0.78844254225542	1.51394645268031	323.151049408546
0.065	ETHYL ACETATE	dG (kJ/Mol)	6.06466924115842	7.90902052503105	4.78230163544459	6.51337097467967	3.16178118413133	6.22623145652489	323.150036606422
0.07	NONANE	dG (kJ/Mol)					72.5745212136407	113.548924246088	323.148866227957
0.07	OCTANE	dG (kJ/Mol)					25.0429675575129	37.5613677995113	323.150260939965
0.07	HEPTANE	dG (kJ/Mol)					8.78781522244127	12.3079922312262	323.150050506592
0.07	HEXANE	dG (kJ/Mol)					2.98313710770153	3.57010086436249	323.149344458947
0.07	DICHLOROMETHANE	dG (kJ/Mol)	4.45026461160469	6.24110583710703	4.7732388040332	6.59016588903786	0.800390162565195	1.50757673091249	323.151049408546
0.07	ETHYL ACETATE	dG (kJ/Mol)	6.12302298236961	7.81611858696573	4.83986962951116	6.42718116478991	3.12679793322932	6.03524114657548	323.150036606422
0.075	NONANE	dG (kJ/Mol)					70.360869102716	110.857627792475	323.148866227957
0.075	OCTANE	dG (kJ/Mol)					24.7602480983585	37.1695622702336	323.150260939965
0.075	HEPTANE	dG (kJ/Mol)					8.57871483928974	12.1345510154606	323.150050506592
0.075	HEXANE	dG (kJ/Mol)					2.96998123340253	3.6024395771667	323.149344458947
0.075	DICHLOROMETHANE	dG (kJ/Mol)	4.89644803318785	6.22414651966124	5.21936689513832	6.57153684495462	0.956280414688996	1.54618399422495	323.151049408546
0.075	ETHYL ACETATE	dG (kJ/Mol)	5.96281079910288	7.64754501140609	4.68941927064978	6.27116068170757	2.96678327393165	5.81100665621225	323.150036606422
0.08	NONANE	dG (kJ/Mol)					69.1590824322526	109.549973489272	323.148866227957
0.08	OCTANE	dG (kJ/Mol)					24.1509335804923	36.4462733964183	323.150260939965
0.08	HEPTANE	dG (kJ/Mol)					8.42924360998818	11.9728341778723	323.150050506592
0.08	HEXANE	dG (kJ/Mol)					2.89678557646132	3.58374418692818	323.149344458947
0.08	DICHLOROMETHANE	dG (kJ/Mol)	4.5182695212034	6.18146638658422	4.84075447018246	6.52749608341835	0.807505650750164	1.51958721010048	323.151049408546
0.08	ETHYL ACETATE	dG (kJ/Mol)	6.04084962798583	7.56258561524193	4.7647702331521	6.18889388787393	2.97230279694078	5.61182005427773	323.150036606422
0.085	NONANE	dG (kJ/Mol)					67.8819946088167	107.955345142402	323.148866227957
0.085	OCTANE	dG (kJ/Mol)					23.513937743274	35.7718128658675	323.150260939965
0.085	HEPTANE	dG (kJ/Mol)					8.27977238068661	11.811117340284	323.150050506592
0.085	HEXANE	dG (kJ/Mol)					2.79042029793354	3.52440201552213	323.149344458947
0.085	DICHLOROMETHANE	dG (kJ/Mol)	4.89521224222929	6.20741597106223	5.21789119769041	6.55293529482957	0.887265185423328	1.50912928651026	323.151049408546
0.085	ETHYL ACETATE	dG (kJ/Mol)	6.15772683488064	7.51564532008552	4.87485430857479	6.141372035704	2.97465052719429	5.42461252754142	323.150036606422
0.09	NONANE	dG (kJ/Mol)					66.0519327490718	105.181860525162	323.148866227957
0.09	OCTANE	dG (kJ/Mol)					23.0028966176387	35.0629436964768	323.150260939965
0.09	HEPTANE	dG (kJ/Mol)					8.17000874761824	11.5961469862388	323.150050506592
0.09	HEXANE	dG (kJ/Mol)					2.78754471052306	3.44503940771235	323.149344458947
0.09	DICHLOROMETHANE	dG (kJ/Mol)	4.85724560180368	6.19985215046172	5.17718239451191	6.54509525099398	0.894025274967706	1.47972075839006	323.151049408546
0.09	ETHYL ACETATE	dG (kJ/Mol)	6.01671570788114	7.51875603822151	4.74434811212423	6.14591862300863	2.86701582004086	5.33581413002157	323.150036606422
0.095	NONANE	dG (kJ/Mol)					64.1089958516189	103.481963961718	323.148866227957
0.095	OCTANE	dG (kJ/Mol)					22.7093187881373	34.5564041028009	323.150260939965
0.095	HEPTANE	dG (kJ/Mol)					8.01806271298208	11.414061454593	323.150050506592
0.095	HEXANE	dG (kJ/Mol)					2.78706982026801	3.43210009265787	323.149344458947
0.095	DICHLOROMETHANE	dG (kJ/Mol)	4.42731815857724	6.13449268717348	4.7461563296053	6.47900678453354	0.77794548571828	1.44875023862826	323.151049408546
0.095	ETHYL ACETATE	dG (kJ/Mol)	5.86200184183935	7.46666486421732	4.60088552974886	6.09853292064064	2.74763583966627	5.23660151232818	323.150036606422
0.1	NONANE	dG (kJ/Mol)					63.1027793752369	101.015195269438	323.148866227957
0.1	OCTANE	dG (kJ/Mol)					22.3362135924738	34.0047349544746	323.150260939965
0.1	HEPTANE	dG (kJ/Mol)					8.06502074520213	11.3144009661965	323.150050506592
0.1	HEXANE	dG (kJ/Mol)					2.78685833531578	3.42644876372154	323.149344458947
0.1	DICHLOROMETHANE	dG (kJ/Mol)	4.36712290955702	6.19523784084778	4.68231499588484	6.5374958577738	0.778183696108365	1.51109372267924	323.151049408546
0.1	ETHYL ACETATE	dG (kJ/Mol)	5.736190562427	7.35582898412372	4.48219261176063	5.99674217465614	2.66944854693958	5.09742384299469	323.150036606422
0.12	NONANE	dG (kJ/Mol)					58.9142747207696	94.4526205202152	323.148866227957
0.12	OCTANE	dG (kJ/Mol)					21.1372136897667	32.0750925694923	323.150260939965
0.12	HEPTANE	dG (kJ/Mol)					7.55121996729368	10.7081020351239	323.150050506592
0.12	HEXANE	dG (kJ/Mol)					2.60579788280777	3.29315891671035	323.149344458947
0.12	DICHLOROMETHANE	dG (kJ/Mol)	4.64264526564213	6.24214852223057	4.95922932839107	6.58224347648741	0.806840141897374	1.51032985996662	323.151049408546
0.12	ETHYL ACETATE	dG (kJ/Mol)	5.7710517403824	7.18805491499229	4.51733084612749	5.83971496083661	2.53150759875764	4.6754138642532	323.150036606422
0.14	NONANE	dG (kJ/Mol)					55.9338442383551	89.6594998056013	323.148866227957
0.14	OCTANE	dG (kJ/Mol)					20.3204848080949	30.0874785229847	323.150260939965
0.14	HEPTANE	dG (kJ/Mol)					7.27945729099338	10.3608837368159	323.150050506592
0.14	HEXANE	dG (kJ/Mol)					2.4775170944398	3.20934474869282	323.149344458947
0.14	DICHLOROMETHANE	dG (kJ/Mol)	5.17634796367059	6.20715006121645	5.49282003216962	6.54161291404205	0.944084161168988	1.49481949106624	323.151049408546
0.14	ETHYL ACETATE	dG (kJ/Mol)	5.77187028893388	7.02835166163208	4.51908487806341	5.69135203729198	2.42802054065407	4.38447597551211	323.150036606422
0.16	NONANE	dG (kJ/Mol)					53.6608004647057	85.3531986478011	323.148866227957
0.16	OCTANE	dG (kJ/Mol)					19.5950089159399	29.2140024777274	323.150260939965
0.16	HEPTANE	dG (kJ/Mol)					7.09580735006704	10.0302171820189	323.150050506592
0.16	HEXANE	dG (kJ/Mol)					2.42385729901583	3.12516734681556	323.149344458947
0.16	DICHLOROMETHANE	dG (kJ/Mol)	4.90074531721712	6.20313692415424	5.21471697385585	6.53675160002738	0.850742302698794	1.48362187162646	323.151049408546
0.16	ETHYL ACETATE	dG (kJ/Mol)	5.77657597660896	6.93378422283836	4.53186908892584	5.60558281977982	2.41687260127896	4.18811480880164	323.150036606422
0.18	NONANE	dG (kJ/Mol)					52.0435004666601	81.7397693368764	323.148866227957
0.18	OCTANE	dG (kJ/Mol)					19.4645220821828	28.2450769056194	323.150260939965
0.18	HEPTANE	dG (kJ/Mol)					6.95559965657372	9.71971620586807	323.150050506592
0.18	HEXANE	dG (kJ/Mol)					2.42682623954824	3.05793630540552	323.149344458947
0.18	DICHLOROMETHANE	dG (kJ/Mol)	4.77419153444718	6.1865090925067	5.08788720519236	6.51853223460137	0.829866901221875	1.46914957064637	323.151049408546
0.18	ETHYL ACETATE	dG (kJ/Mol)	5.73988873388797	6.77594009310075	4.50699318291234	5.45618181265963	2.42348721652693	3.91652949430121	323.150036606422
0.2	NONANE	dG (kJ/Mol)					50.9791254002527	78.6677883264834	323.148866227957
0.2	OCTANE	dG (kJ/Mol)					19.4469466632838	27.4563439390037	323.150260939965
0.2	HEPTANE	dG (kJ/Mol)					6.77107755815127	9.44240987306408	323.150050506592
0.2	HEXANE	dG (kJ/Mol)					2.42667709334549	3.05748226491229	323.149344458947
0.2	DICHLOROMETHANE	dG (kJ/Mol)	5.15987654278227	6.08526906303967	5.47542224236527	6.41482231334338	0.962243825211677	1.45132078717729	323.151049408546
0.2	ETHYL ACETATE	dG (kJ/Mol)	5.50664587136537	6.63381679653663	4.28056515798946	5.32865271345864	2.22591688141778	3.78022306575506	323.150036606422
