Repository: fergalbyrne/nanosheets-clj

nanosheets-clj
==============

Using Clojure to analyse physicochemical properties of MoS2 nanosheets.

This repo contains software developed to work on IGC data and produce useful analysis of surface area and
surface energy information. The data used is courtesy of a Diplom thesis 
by Louise Klodt on the preparation of Molybdenum Disulphide nanosheets.

The Clojure code is in the igc folder, other folders contain data and products of the software and related analysis.

## Usage

From igc/ run 

    igc$ lein repl

### Surface Area Plots

    ; load the code
    (use '[igc surface-energy util] :reload)
    (use '[incanter core io stats charts datasets latex])
    ;
    ; provide the directory name and machine file locations
    (set-machine-location! "../Nanosheets-Prep-II-2000rpm-12mg-01-3mm-30C-S1-SA-10ml" "SA-2k-12mg-S1.csv")
    ;
    ; create the four csv files from the machine file
    (write-se-data-files @machine-file @machine-dir)
    ;
    ; create and save the plots
    (run-plots)
    ; if the data is surface energy data, run this:
    (run-plots :plot-set :surface-energy)

File: Reference-As-Supplied-100mg-3mm-50C-S1-SE-10ml/BET-mMol-g-max--Reference-As-Supplied-100mg-3mm-50C-S1-SE-10ml.csv (part 1 of 2)
id,injection-name,solvent-name,injection-time,duration,target-surface-coverage,actual-surface-coverage,col-temp,pressure-drop,exit-flow-rate,peak-area,peak-max-signal,peak-max-time,peak-com,peak-com-over-max,ret-vol-max,ret-vol-com,net-ret-time-max,net-ret-vol-max,net-ret-time-com,net-ret-vol-com,partial-pressure,pres-res-vol-max,pres-res-vol-com,amount-mmol-g,amount-mmol,amount-mmol-g-max,amount-mmol-g-com,saturationPressure,bet-value,bet-ordinate
4,injection1,NONANE,1380,20,0.005,0.00587817414956327,323.137850189209,113.050098419189,9.99499988555908,349.746605742393,240.836757606688,1.89935,2.26703020015008,1.19358212027803,208.701369871771,249.102223556479,1.43825,158.035509631229,1.79168779066925,196.871401424277,0.0135978157360054,0.0078421092290431,0.0097692413410542,1.15863732302891E-4,1.15863732302891E-5,1.06635556278155E-4,1.32840343636221E-4,18.105198683612283,7.048393061918201,7.51044822739963E-4
5,injection2,NONANE,2031,20,0.0075,0.0089603709406183,323.148134613037,113.77970123291,10.0099997520447,533.551452158365,387.320904931609,1.781067,2.15747332548763,1.21133754400459,195.913029490059,237.316807980987,1.319967,145.193153203616,1.6821309160068,185.030301360802,0.0218185953172501,0.00720461073567067,0.00918136472825922,1.7661641073964E-4,1.7661641073964E-5,1.65863073104774E-4,2.08318319322255E-4,18.114857355373076,7.2705215487442745,0.001204458577245073
6,injection3,NONANE,2659,10,0.01,0.012231107504208,323.148245239258,113.851249694824,10,728.900195590996,554.71743193272,1.702767,2.07112674963451,1.21633009662186,187.104628514986,227.58099088003,1.241667,136.437717417778,1.59578434015368,175.349085432409,0.0312542990868977,0.0067701560676727,0.00870097138217295,2.41085365893885E-4,2.41085365893885E-5,2.29744260233615E-4,2.9041810779262E-4,18.114961274312282,7.522767376481223,0.0017253307149608709
7,injection4,NONANE,3849,10,0.015,0.0191490339293272,323.149505996704,114.180297851563,10.0075001716614,1143.05187648453,942.319601652683,1.56115,1.94708005657751,1.24720882463409,171.636640897071,214.066733157378,1.10005,120.942181608957,1.47173764709668,161.806428613159,0.0529655858196012,0.0060012309326333,0.00802894185944052,3.77443485782297E-4,3.77443485782297E-5,3.60038705761186E-4,4.64736766663139E-4,18.11614562755881,8.144236517066682,0.002923667479192064
8,injection5,NONANE,4965,10,0.02,0.0255737859149596,323.149450683594,114.123050689697,9.99749994277954,1528.78219482514,1346.62572440639,1.464517,1.85120004788637,1.2640345232499,160.8575286386,203.329469523849,1.003417,110.211884746956,1.37585763840554,151.119488181056,0.0756563070923926,0.00546878745116433,0.00749865010010876,5.04080724699603E-4,5.04080724699603E-5,4.84129437515696E-4,6.34886546006896E-4,18.116093665147933,8.662367129108464,0.004176193195442656
9,injection6,NONANE,6019,8,0.025,0.0316514464202041,323.148134613037,113.994300842285,9.99249982833862,1894.57033021205,1763.66887861039,1.3862,1.77996002397384,1.28405715190726,152.191198521862,195.422196919334,0.9251,101.566929557477,1.30461761449301,143.234250730359,0.0990070145537606,0.00503983951676229,0.00710740828860234,6.23876500035694E-4,6.23876500035694E-5,6.01813255723854E-4,8.00849557762551E-4,18.114857355373076,9.131654053185324,0.005465514445488801
10,injection7,NONANE,7025,8,0.03,0.0372001089614251,323.147863769531,114.080146789551,9.99749994277954,2229.21565278421,2177.86587733628,1.327883,1.72373062876625,1.29810429741645,145.853396983213,189.332921416696,0.866783,95.2066145867522,1.24838821928542,137.121766403066,0.122059639143162,0.00472423910719755,0.00680410719466452,7.33245282749094E-4,7.33245282749094E-5,7.10719366332649E-4,9.577020865872E-4,18.114602935275567,9.54511962505223,0.0067381901540589945
11,injection8,NONANE,7995,8,0.035,0.0428317124196987,323.148510360718,113.937099456787,9.99749994277954,2569.47900266227,2628.11684645222,1.279583,1.67517330293989,1.30915564128305,140.561288729375,184.016604086077,0.818483,89.9097794227378,1.19983089345906,131.800576157954,0.147134276514382,0.00446139638527022,0.00654005179217382,8.4424890035609E-4,8.4424890035609E-5,8.22587262862572E-4,0.00112169151366496,18.115210323480515,9.9547486888265,0.00812214011800183
12,injection9,NONANE,8940,8,0.04,0.0481121926400172,323.152285003662,113.965702056885,9.98750019073486,2889.0350215165,3068.3476055293,1.237917,1.63626044980259,1.32178526492696,135.847399199902,179.56109054108,0.776817,85.2468857801208,1.16091804032176,127.397633655534,0.171787015330077,0.00422997040047834,0.00632150036358933,9.48331585065788E-4,9.48331585065788E-5,9.26867618343684E-4,0.00127753381105184,18.118756453344186,10.327174164852433,0.009481170287399619
13,injection10,NONANE,9873,8,0.045,0.0536517275775115,323.149580383301,114.080150604248,9.98250007629395,3224.73712189509,3561.86347360731,1.206267,1.59901396195734,1.32558874772943,132.297123726953,175.371578569418,0.745167,81.7260613083527,1.12367155247651,123.238482364554,0.199327662502161,0.00405530020793138,0.00611517348514437,0.00105752045507027,1.05752045507027E-4,0.0010385532105472,0.00144594964640229,18.116215508242203,10.712140150846832,0.011002720872440181
14,injection11,NONANE,10804,8,0.05,0.0587182975867654,323.151874923706,114.137401580811,10.0025000572205,3532.14563296626,4042.70210618449,1.176283,1.56718932012702,1.33232336106789,129.26329633314,172.220509433283,0.715183,78.5924068114765,1.09184691064619,119.984502676041,0.225599569060026,0.00389977854725957,0.00595366662662514,0.00115738679048492,1.15738679048492E-4,0.00114100782813717,0.00160236381969366,18.11837117073686,11.05024796129686,0.012451426617443065
15,injection12,NONANE,11743,8,0.055,0.0644605791899867,323.15178527832,113.794052124023,10.0050001144409,3880.91555819423,4609.15468606893,1.146267,1.53561670675128,1.33966755280513,126.023869765918,168.83008920434,0.685167,75.32921804074,1.06027429727045,116.56958627908,0.256923854620771,0.0037378591890643,0.00578421906627297,0.00127057196696236,1.27057196696236E-4,0.00125809359676128,0.0017835503494715,18.118286947091377,11.433438974541911,0.014180361276484603
16,injection13,NONANE,12700,8,0.06,0.0696390833719433,323.143364334106,114.037200927734,10.0025000572205,4195.71812830267,5141.62643700111,1.12295,1.51035505979855,1.34498869922841,123.407106440099,165.981163566411,0.66185,72.7343099847539,1.03501265031772,113.743190974316,0.286469857915268,0.00360919309680344,0.00564411953256925,0.00137264461860577,1.37264461860577E-4,0.00136473082788991,0.00195031152377533,18.1103767795661,11.776846789625477,0.015817995473097576
17,injection14,NONANE,13684,8,0.065,0.0755113189712287,323.143545532227,114.008647918701,9.99749994277954,4552.93990567798,5779.75510344807,1.0996,1.48207765946621,1.34783344804129,120.78291011046,162.795246198643,0.6385,70.1344926387127,1.00673524998538,110.582405605689,0.321942563913003,0.00348018403961059,0.00548727321709084,0.00148839129711233,1.48839129711233E-4,0.00148818237314502,0.00214495995333444,18.110546956210246,12.161310177498486,0.017776523519219635
18,injection15,NONANE,14701,5,0.07,0.0837021313896392,323.150560760498,114.137348175049,10.0050001144409,5051.50470419675,6615.02109235164,1.082967,1.46424423151342,1.352067266605,119.037942915917,160.947306100606,0.621867,68.3545929352346,0.988901822032594,108.698454006966,0.367849461015099,0.00339178897818614,0.00539367147714599,0.00164983906528715,1.64983906528715E-4,0.00164388888075863,0.00239256667483829,18.1171365211526,12.60714514319715,0.020303951487345567
19,injection16,NONANE,15761,5,0.075,0.0896159625376847,323.152725601196,113.908451080322,10.0100002288818,5411.58281325389,7365.73342731767,1.062983,1.4328143606366,1.34791841509846,116.917594991996,157.595379338735,0.601883,66.2011648601791,0.957471951155777,105.312425317646,0.40915061496019,0.00328491279736491,0.0052256200382293,0.00176640562687372,1.76640562687372E-4,0.0017795595698988,0.00260839081249575,18.11917041588202,12.982299712077394,0.022581089838503682
20,injection17,NONANE,16867,5,0.08,0.0958976782044549,323.148544692993,114.180297851563,10.0025000572205,5794.06238749522,8125.42925020311,1.041333,1.4142760486063,1.35814004608161,114.429149175583,155.410809934405,0.580233,63.760169430524,0.938933639125476,103.176771942752,0.45144298557359,0.00316383113189793,0.00511971480121158,0.00189022350023013,1.89022350023013E-4,0.00191336548868725,0.0028249156883035,18.1152425746638,13.357366565572036,0.02492061498558036
21,injection18,NONANE,18025,5,0.085,0.100812397661688,323.150949859619,113.994297027588,9.99249982833862,6093.25001676013,8795.49894092748,1.034667,1.39151014092225,1.34488694519323,113.597304161833,152.775531376394,0.573567,62.9725940386522,0.916167731441419,100.587130402156,0.488980466041095,0.00312472774743362,0.00499117754636916,0.00198709673417114,1.98709673417114E-4,0.00203065989547281,0.00301227191796018,18.11750207034887,13.65961397141167,0.026989397552842628
22,injection19,NONANE,19240,5,0.09,0.10559040600376,323.150024795532,114.223251342773,10.0050001144409,6384.01886391365,9408.05807822268,1.026317,1.37949031953023,1.34411718750661,112.804695020699,151.622729408763,0.565217,62.1242085101526,0.9041479100494,99.3768292318307,0.522219907371856,0.0030826393097327,0.00493113598729504,0.00208127527761017,2.08127527761017E-4,0.00213312510395256,0.00317618012330388,18.11663300528698,13.91433041572189,0.028825439430133427
23,injection20,NONANE,20515,5,0.095,0.109695992990579,323.152090454102,114.051551818848,10.0125002861023,6633.75926315305,9963.34556854546,1.011317,1.36706838819394,1.3517704025483,111.252245398319,150.387492546488,0.550217,60.5278826582829,0.891725978713115,98.0963608955919,0.552502111783677,0.00300340949520212,0.00486756728996991,0.00216219983334528,2.16219983334528E-4,0.00222407496421868,0.00332358079096704,18.118573667242206,14.141968755765195,0.030493686861377114
24,injection21,NONANE,21850,5,0.1,0.113253949163016,323.148424530029,114.137401580811,10.0175004005432,6850.08559970571,10513.3945192149,1.006333,1.34906781269994,1.34057793265245,110.751926498101,148.4715886621,0.545233,60.0055897405123,0.873725403219112,96.1578042624525,0.582614357726025,0.00297752696078918,0.00477142972712822,0.00223233012738213,2.23233012738213E-4,0.00231373498836193,0.00346725925640696,18.115129695733856,14.362278419054006,0.03216175470514195
25,injection22,NONANE,27815,5,0.12,0.131075700103703,323.148779296875,114.223247528076,9.99499988555908,7931.62906197269,12991.6449117707,0.981333,1.31005546233118,1.33497544903837,107.752183423529,143.846519450691,0.520233,57.1225482471013,0.834713052850349,91.6530412986668,0.721242603710877,0.00283446494709357,0.00454789467255206,0.00258361175457141,2.58361175457141E-4,0.00270667189228306,0.0040977259177867,18.115462959054106,15.319365993862089,0.039813644583143265
26,injection23,NONANE,34673,5,0.14,0.150853354752877,323.147976303101,114.337650299072,9.98250007629395,9126.03546923454,16003.2292470034,0.958,1.27087422505293,1.32659104911579,105.050691839835,139.359307498147,0.4969,54.4881928760065,0.795531815572102,87.2350392551667,0.8897773743761,0.00270375291821869,0.00432868075646786,0.00297344588087425,2.97344588087425E-4,0.00316234827029048,0.00482725913636098,18.114708644667306,16.334812856289755,0.04911905522907965
27,injection24,NONANE,42103,5,0.16,0.172261625879762,323.151289367676,114.165950775146,9.99499988555908,10408.9618490525,19479.3868807162,0.939683,1.22967215902531,1.30860317684295,103.183511790529,135.026271326898,0.478583,52.5516313727573,0.754329749544487,82.8304785827457,1.08296357200725,0.00260763226779771,0.0041100803736697,0.00339542082271863,3.39542082271863E-4,0.00366610683292661,0.00562126993570865,18.117821035047918,17.34084386421226,0.0597733894110289
28,injection25,NONANE,49596,5,0.18,0.194729531245336,323.149004364014,114.108749389648,9.99249982833862,11740.8763250002,23173.7778030164,0.92635,1.20099245843391,1.29647806815341,101.697010159729,131.847943268863,0.46525,51.0763037478424,0.725650048953084,79.6636696721427,1.29149945590094,0.00253444386167376,0.00395297004254144,0.00383828204228237,3.83828204228237E-4,0.00419462932379968,0.0064456060375353,18.11567438686481,18.300664682006566,0.07129182322008236
29,injection26,NONANE,56521,5,0.2,0.214515528134006,323.150020980835,114.080150604248,9.99249982833862,12898.9288047323,26702.1906773427,0.923017,1.16692247335697,1.26424808357481,101.333274012727,128.110397472951,0.461917,50.7114841136584,0.691580063876149,75.9250069224085,1.49216918146219,0.00251633332605722,0.00376744298730797,0.00422828060110782,4.22828060110782E-4,0.00469958124176021,0.00720161778786604,18.116629421586936,19.09903175346941,0.08236461356791845
30,injection27,OCTANE,544,8,0.005,0.00542497144650098,323.148781204224,112.7639503479,10,346.189401037833,705.570900588358,0.933033,1.05617348931435,1.13197870741373,102.59555990036,116.135989282397,0.471933,51.8933739433188,0.580831079833529,63.8677194086936,0.0406605384224608,0.00257498926560998,0.00316916552922553,1.17114606541258E-4,1.17114606541258E-5,1.04700449971759E-4,1.28859976768213E-4,50.430874236355976,7.706876097183922,8.062628109894698E-4
31,injection28,OCTANE,809,8,0.0075,0.00810174317053567,323.151695632935,113.879848480225,9.98750019073486,517.5680130539,1107.44828238741,0.899717,1.02090296889173,1.13469343014718,98.7390036512398,112.03849874234,0.438617,48.1358088871232,0.5455605594109,59.8722776913688,0.0638302391620495,0.002388514445847,0.00297088183366651,1.74900913870724E-4,1.74900913870724E-5,1.60041614894218E-4,1.97694419786947E-4,50.43768415690085,7.917505401100946,0.001265526762955398
32,injection29,OCTANE,1070,5,0.01,0.0117642664213992,323.15333404541,113.879898071289,10.0075001716614,752.661307038471,1693.79096805467,0.87305,0.993638006672114,1.13812268102871,96.004794983328,109.265234658037,0.41195,45.3000117901403,0.518295597191288,56.9942873250228,0.0972855284181469,0.00224778987781163,0.00282806067989055,2.53967683844187E-4,2.53967683844187E-5,2.35242075443334E-4,2.9230800786648E-4,50.44151284547061,8.214545890191348,0.0019286798299683163
33,injection30,OCTANE,1580,5,0.015,0.016828270866833,323.150860214233,113.937099456787,10,1078.86052770323,2563.39197597587,0.839717,0.962867962848731,1.14665769878272,92.2660571291581,105.797584743476,0.378617,41.6015130717497,0.487525553367905,53.5681194485375,0.147040843436954,0.00206428590526606,0.00265807432913578,3.63289713277663E-4,3.63289713277663E-5,3.3795127094873E-4,4.24561333456035E-4,50.43573202014149,8.651941382565472,0.0029154101179345096
34,injection31,OCTANE,2074,5,0.02,0.0235889953728188,323.15140953064,113.851249694824,10,1516.42664003955,3832.79589611227,0.804733,0.931699796574674,1.15777505902538,88.4270974267797,102.378687942733,0.343633,37.7596901954519,0.456357387093848,50.1462710364535,0.219256515265302,0.0018736497305659,0.00248827643261895,5.09240636385849E-4,5.09240636385849E-5,4.7325814501255E-4,6.04253887732258E-4,50.43701560982265,9.225652270304373,0.004347134988347756
35,injection32,OCTANE,2551,5,0.025,0.0290900479799491,323.149750137329,113.865547180176,10.0075001716614,1874.21078777815,4950.07289806257,0.78305,0.911730396168318,1.16433228550963,86.1077942447515,100.258084873185,0.32195,35.4031088143768,0.436387986687492,47.9872383226715,0.282332430885153,0.00175672431558503,0.00238115666172733,6.27997687551965E-4,6.27997687551965E-5,5.84065139709733E-4,7.54447524405018E-4,50.43313818246189,9.63876887352491,0.005598153140177464
36,injection33,OCTANE,3014,5,0.03,0.0333786746314336,323.150875473022,113.851249694824,9.99000024795532,2154.22493191089,5879.82657301554,0.768083,0.895981397404379,1.16651637570989,84.3153200772235,98.3552015933021,0.306983,33.6986626487844,0.420638987923553,46.1751020446146,0.335371252331019,0.00167214281190961,0.00229122935167518,7.20580815010618E-4,7.20580815010618E-5,6.72753623742594E-4,8.75971628880045E-4,50.43576767504247,9.950127014439506,0.00664947254281555
37,injection34,OCTANE,3462,5,0.035,0.0401251862848001,323.145895385742,113.908496856689,10.0025000572205,2596.64063292358,7421.73359593958,0.7448,0.876921858474584,1.17739239859638,81.8575053664368,96.378404586505,0.2837,31.180148056469,0.401579448993758,44.1357302645774,0.421648720048041,0.00154719682788732,0.00219006855702461,8.66224910210352E-4,8.66224910210352E-5,8.06241848112521E-4,0.0010649251981068,50.42413192246926,10.459089447976643,0.00836204222010914
38,injection35,OCTANE,3896,5,0.04,0.0441414457773511,323.150110626221,113.722499847412,9.98749971389771,2861.12757133915,8389.27060315739,0.736433,0.866585131731739,1.17673316069722,80.8272000658419,95.1120466037849,0.275333,30.2191719759006,0.391242722250913,42.9408429357173,0.47656871508232,0.00149949246730059,0.0021307490017594,9.52928159227648E-4,9.52928159227648E-5,8.88593966970609E-4,0.00118194592270272,50.43398049899961,10.735499071263563,0.009449357563434301
39,injection36,OCTANE,4316,5,0.045,0.0506896620608215,323.151890182495,114.065849304199,9.99499988555908,3294.1301606519,10056.0683582636,0.71975,0.852291345267074,1.18414914243428,79.0385873645002,93.5934754468899,0.25865,28.403377036232,0.376948935786248,41.3942499383074,0.569341496556351,0.00140938393032121,0.00205399486815705,0.00109429144217734,1.09429144217734E-4,0.00101934643435131,0.00137250073975504,50.43813877313269,11.20010608807198,0.011287916453801165
40,injection37,OCTANE,4723,5,0.05,0.0543539094395981,323.148830795288,113.965702056885,9.99749994277954,3537.38772566678,11057.8345714582,0.7131,0.844642416250936,1.18446559564007,78.3321785430703,92.7817705158023,0.252,27.6815439529571,0.36930000677011,40.5666443223578,0.624993606694386,0.00137357936436181,0.00201294789110358,0.00117339543272683,1.17339543272683E-4,0.0010957890244201,0.00148452553749286,50.43099010555494,11.451621754986798,0.012393046525286113
41,injection38,OCTANE,5119,5,0.055,0.061091615939459,323.149185562134,113.937099456787,9.99249982833862,3986.47060157014,12939.0825660512,0.703117,0.832602103616034,1.18415868712609,77.1984381177179,91.4152011296614,0.242017,26.5721556980357,0.357259694135208,39.225179293989,0.729745047949198,0.00131852922385221,0.00194638123446607,0.0013188494417485,1.3188494417485E-4,0.00123390686095521,0.0016884117770345,50.431819022460374,11.899104157077446,0.014469933111557962
42,injection39,OCTANE,5503,5,0.06,0.0644889005328195,323.152599716187,114.137401580811,9.99499988555908,4213.78276993026,13921.4646865934,0.696433,0.826146295433592,1.18625380393174,76.4747300837742,90.7184394665301,0.235333,25.8417215364649,0.350803885952765,38.5214837472906,0.7839055533504,0.00128227101484763,0.0019114431671425,0.00139219022379385,1.39219022379385E-4,0.00130335530718067,0.00179193650501261,50.43979681422914,12.112398062047795,0.015541409816489568
43,injection40,OCTANE,5876,5,0.065,0.0708764339271372,323.149059677124,113.736797332764,9.98749971389771,4642.75522120999,15893.8543140848,0.688117,0.816184693110715,1.1861132527037,75.523342685019,89.5792376471844,0.227017,24.9159411645475,0.340842283629889,37.408679902,0.893402768635208,0.00123634716492163,0.00185624596858926,0.00153008467496689,1.53008467496689E-4,0.00143873187886486,0.00199519026945679,50.43152488935467,12.535102453379029,0.017715164683108596
44,injection41,OCTANE,6239,5,0.07,0.0759272401718364,323.148205184937,114.223197937012,9.98750019073486,4983.41300113479,17279.9159780363,0.68645,0.81362202131768,1.18526042875327,75.3167956046724,89.2700174507161,0.22535,24.7252383851889,0.338279611836854,37.1157934036627,0.969402943180462,0.00122688759820042,0.00184171759701215,0.00163912178085721,1.63912178085721E-4,0.0015319755504755,0.00213516112829277,50.42952838729416,12.793733095992211,0.019222923040952043
45,injection42,OCTANE,6593,5,0.075,0.0824217058380894,323.149700546265,113.937099456787,9.9850001335144,5423.3204029639,19439.141897161,0.678117,0.803912242156153,1.18550669302812,74.3978122764256,88.1991044003525,0.217017,23.8094459020981,0.328569832675327,36.0481697569528,1.08806320874312,0.00118143972030552,0.00178873291593179,0.00177932469228258,1.77932469228258E-4,0.00167216550143322,0.00234741265111791,50.43302230914808,13.186576935196289,0.021574420070909678
46,injection43,OCTANE,6938,3,0.08,0.0853925502538131,323.150366210937,114.094451904297,9.99749994277954,5625.25438175705,20460.3954910045,0.674767,0.800634635916037,1.18653496083246,74.1156581215709,87.9408195063502,0.213667,23.4689460567302,0.325292226435211,35.7297369967363,1.14248157788594,0.00116454150438329,0.00177292842945823,0.00184345945838668,1.84345945838668E-4,0.00173553795090089,0.00244389252485596,50.434577704071415,13.354812790645303,0.022652744008079824
47,injection44,OCTANE,7275,3,0.085,0.0906738592207962,323.154400253296,114.137401580811,10.0050001144409,5985.31658170363,22311.4477693061,0.66975,0.793442243716123,1.18468420114389,73.6186853385865,87.214893429607,0.20865,22.9347348949549,0.318099834235297,34.9654223259796,1.24237986086731,0.00113801945781007,0.00173498107302145,0.00195747267076773,1.95747267076773E-4,0.0018492241407355,0.00261721415505598,50.44400452033474,13.654801931430523,0.024628890443590536
48,injection45,OCTANE,7605,3,0.09,0.0971147423475323,323.148119354248,114.051551818848,10.0174999237061,6426.2972905553,24619.9484374663,0.666433,0.787501161110944,1.18166591556982,73.3481966726381,86.6730639765684,0.205333,22.5991288957522,0.312158751630118,34.3564642021795,1.36584342206638,0.0011213885142293,0.00170479776116928,0.00209651883914018,2.09651883914018E-4,0.00198767476018999,0.00282769455777415,50.42932784943331,14.005454417456525,0.027084307491552825
49,injection46,OCTANE,7929,3,0.095,0.101524359490761,323.145485305786,114.022903442383,10,6729.37774191457,26306.5102696439,0.663133,0.783151586724577,1.18098720275507,72.8582344099418,86.0446424534703,0.202033,22.1973083416807,0.307809177243751,33.818906899757,1.45951097649109,0.00110145880560309,0.00167813737716399,0.0021917139165373,2.1917139165373E-4,0.00209084571281039,0.00298488158188179,50.42317388862255,14.256452764397975,0.028945242116550165
50,injection47,OCTANE,8247,3,0.1,0.104537911872302,323.15172996521,114.166000366211,9.99749994277954,6937.04882014096,27435.4248626958,0.66145,0.780541351927397,1.18004588695653,72.6499217306768,85.7302413259991,0.20035,22.0053092731742,0.305198942446571,33.5213232761792,1.52078606499399,0.00109191046573002,0.00166333875411602,0.00225677066474991,2.25677066474991E-4,0.00215775262323524,0.00308680281125056,50.43776438304572,14.408104478301386,0.03015173419353993
51,injection48,OCTANE,9477,3,0.12,0.124044566051907,323.152410888672,114.323348999023,10,8291.84401213268,35363.4358326634,0.65145,0.763885877577396,1.1725932574678,71.5624332239346,83.9136266863752,0.19035,20.9101376378478,0.28854346809657,31.6967881922839,1.94549378999049,0.00103756551354242,0.00157280142713386,0.00267788147643065,2.67788147643065E-4,0.00259841471202667,0.00375478372723983,50.43935555691882,15.439549073417892,0.03857094858785571
52,injection49,OCTANE,10676,3,0.14,0.139112832228687,323.152584457397,114.02294921875,9.99499988555908,9350.61057620955,42193.6347878953,0.64645,0.749670243369665,1.15967243154098,70.9913219778703,82.3266789763853,0.18535,20.3546160238197,0.274327833888839,30.1259116452847,2.30961793295061,0.00100999986944668,0.00149485339311205,0.00300317610368454,3.00317610368454E-4,0.00296618004887877,0.00429909593785778,50.43976115695101,16.178024154044657,0.04578962865751647
53,injection50,OCTANE,11888,3,0.16,0.158623806839169,323.149725341797,114.065849304199,9.9850001335144,10736.7876525362,50662.7645345775,0.6398,0.742250169095802,1.16012842934636,70.1881998404571,81.427326039558,0.1787,19.6039876703496,0.266907759614976,29.2806739150119,2.75666243770058,9.72762156171533E-4,0.00145292539307206,0.00342438018508424,3.42438018508424E-4,0.00340104802522399,0.00494861825064233,50.43308024577722,17.00071578811461,0.05465980710015023
54,injection51,OCTANE,13153,3,0.18,0.181184085980075,323.149134063721,114.180297851563,10.0050001144409,12360.0050456048,61233.4626877256,0.638117,0.731792859838969,1.14680044543394,70.1385332495507,80.434901172668,0.177017,19.456796700661,0.256450450358143,28.187712346336,3.2993006850487,9.65460214530354E-4,0.00139869451419456,0.003911412834215,3.911412834215E-4,0.00392494366392108,0.0057076033904003,50.43169869510833,17.834828324275335,0.06542116903487764
55,injection52,OCTANE,14507,3,0.2,0.204124230979977,323.150644683838,113.980049133301,9.99749994277954,14031.4544857657,72339.9771771609,0.638117,0.723833808233536,1.1343277302337,70.095242604627,79.5109774438868,0.177017,19.4447876488845,0.24849139875271,27.296036433341,3.87103948796995,9.6485980634869E-4,0.0013544425839318,0.0044066460501236,4.4066460501236E-4,0.00447659145458972,0.00648199077196304,50.43522839690938,18.570692450473867,0.07675269074834136
56,injection53,HEPTANE,234,5,0.005,0.00604802123200701,323.14773979187,112.520751953125,9.98499965667725,463.417615151698,2438.7604211199,0.593133,0.634144356032283,1.06914360865486,65.1325020876115,69.6359983226692,0.132033,14.4986700253292,0.158801946551457,17.4381936518109,0.128883272659466,7.19437515050052E-4,8.65299416146655E-4,1.43553187980777E-4,1.43553187980777E-5,9.27234614136447E-5,1.11522620583306E-4,141.74154306445206,9.815328514223934,9.092836854531829E-4
57,injection54,HEPTANE,349,5,0.0075,0.0084320842180033,323.151625061035,113.951400756836,10.0100002288818,646.150227104426,3511.61007812142,0.591467,0.630911806240684,1.066689783607,65.0535026798281,69.3919066964234,0.130367,14.33863594057,0.155569396759857,17.1105643578029,0.185100817058711,7.11487920300805E-4,8.49031937247323E-4,2.00140264787908E-4,2.00140264787908E-5,1.32721565162682E-4,1.59253111211885E-4,141.76412249125528,9.850719080869279,0.0013056957839959046
58,injection55,HEPTANE,464,3,0.01,0.0114287168782704,323.153154754639,113.979999542236,10.022500038147,875.881264725544,4923.86248662527,0.586467,0.627976058891248,1.07077816636102,64.5832433815186,69.15432692571,0.125367,13.8057341214609,0.152633649410422,16.8084071705359,0.259189132701983,6.85041910695952E-4,8.34034848314245E-4,2.71267027589617E-4,2.71267027589617E-5,1.83475166471194E-4,2.21045348311279E-4,141.77301318462085,9.982530164928663,0.0018281979544616121
59,injection56,HEPTANE,689,3,0.015,0.0159063501072812,323.15391960144,113.994300842285,9.99499988555908,1219.24589417876,7154.07910338521,0.5798,0.62289094128807,1.07432035406704,63.6734339587858,68.4056661152671,0.1187,13.0355926369573,0.147548531807244,16.2037283472652,0.37755904777624,6.46825882129169E-4,8.04028721508713E-4,3.77546172449671E-4,3.77546172449671E-5,2.60039891206655E-4,3.16218159793529E-4,141.77745870210134,10.26823513590857,0.0026630400293008215
60,injection57,HEPTANE,910,3,0.02,0.0224089341305694,323.151356124878,114.065799713135,9.99499988555908,1718.09388387032,10586.5475647206,0.571483,0.617818306662878,1.0810790638792,62.7567013600436,67.8449559584626,0.110383,12.1215731110561,0.142475897182052,15.6458150644172,0.558573811408393,6.01477020321029E-4,7.76351232568656E-4,5.31888664125435E-4,5.31888664125435E-5,3.68916111870237E-4,4.56749194652474E-4,141.7625594613209,10.722745341151015,0.003940206875009171
62,injection59,HEPTANE,1339,3,0.03,0.0337499556693127,323.148399734497,113.836948394775,9.99749994277954,2588.68259667165,17071.7221603638,0.559817,0.607797932984002,1.08570824570172,61.4994132298245,66.7704200494382,0.0987169999999999,10.844682415519,0.132455523503176,14.5510711080488,0.900150296035922,5.38122146465237E-4,7.22036231031189E-4,8.01074193473354E-4,8.01074193473354E-5,5.52725982960053E-4,7.03379792221818E-4,141.7453781453194,11.562799932345602,0.0063504737001941255
63,injection60,HEPTANE,1547,3,0.035,0.0365560190597799,323.148825073242,114.352001190186,9.98000001907349,2804.19620025864,18801.7628294471,0.55815,0.606334216682146,1.08632843623067,61.1889102888657,66.471253228762,0.09705,10.6394047183274,0.13099180720132,14.3603797176708,0.993009100783087,5.2793540178963E-4,7.12573027985355E-4,8.67677687397273E-4,8.67677687397273E-5,6.01749433353953E-4,7.69548471895607E-4,141.74784993311158,11.723956510159145,0.007005461467328579
64,injection61,HEPTANE,1751,3,0.04,0.0430568258689246,323.146709823608,114.194599151611,9.98250007629395,3303.6367868344,22949.4219508421,0.554817,0.601263571463011,1.0837151195133,60.8444718539024,65.9380740868755,0.0937169999999999,10.2775534432654,0.125921161982185,13.8092498896677,1.21148167197743,5.09983402908126E-4,6.85230029619176E-4,0.00102197799589506,1.02197799589506E-4,7.13166818653732E-4,9.19252438326085E-4,141.73555784750317,12.088571421779061,0.008547478772270353
65,injection62,HEPTANE,1952,3,0.045,0.0509856820192372,323.152475738525,114.008651733398,10.0199999809265,3913.08850564845,28129.6705007197,0.548133,0.596681085501774,1.08856990092144,60.3455178289091,65.6903143640689,0.0870329999999999,9.58171001053293,0.121338676020948,13.3585192593008,1.47897280658238,4.75446410004481E-4,6.6285245721573E-4,0.00121017385926188,1.21017385926188E-4,8.40344518309679E-4,0.0010965595941824,141.76906663608426,12.545148649073024,0.010432267360402718
66,injection63,HEPTANE,2148,3,0.05,0.0553412916868194,323.155186080933,114.037250518799,9.97250032424927,4248.01905618599,31156.4197124457,0.546467,0.595191436627257,1.08916263310915,59.8763145837106,65.2150444528659,0.085367,9.35365053528871,0.119849027146431,13.1318415420718,1.64566345144735,4.64126159492935E-4,6.51599197446761E-4,0.00131355670621227,1.31355670621227E-4,9.1771000713426E-4,0.0012051750845983,141.78482010863095,12.796053785836595,0.011606767566418576
67,injection64,HEPTANE,2341,3,0.055,0.0601321135849806,323.150074386597,114.022899627686,9.99499988555908,4616.52560699669,34529.8327147428,0.54315,0.591205477792391,1.08847551835108,59.6467449122651,64.9240215863326,0.08205,9.01043067302099,0.115863068311564,12.7236580692852,1.8194394344672,4.47102734889679E-4,6.31355206761855E-4,0.00142726956040821,1.42726956040821E-4,9.95405724400577E-4,0.00131488945628804,141.7551103205918,13.061980622383363,0.01283508883984765
68,injection65,HEPTANE,2530,3,0.06,0.0656642052524136,323.145183944702,114.20890045166,9.99749994277954,5042.1908545022,38427.0127768239,0.54315,0.588852561095402,1.08414353511075,59.6536775286754,64.6731488382948,0.08205,9.01147793653285,0.113510151614576,12.4667181821725,2.02390129639737,4.47161467893042E-4,6.18615064189345E-4,0.00155857686979051,1.55857686979051E-4,0.00108683319070941,0.00144137264413024,141.72669123893618,13.329730116247328,0.014280311483355573
69,injection66,HEPTANE,2716,3,0.065,0.0727490368933149,323.14945640564,114.123050689697,9.99749994277954,5587.54732171448,43649.9387763021,0.539817,0.586483481833157,1.08644870730851,59.2916504722556,64.41733700977,0.0787169999999999,8.64600568382347,0.111141072352331,12.2073547424888,2.29843890757793,4.29020578476648E-4,6.05737098125082E-4,0.00172673933637977,1.72673933637977E-4,0.0012046154754717,0.00160767026005295,141.75151888484845,13.682215169429696,0.016214562818512458
70,injection67,HEPTANE,2898,3,0.07,0.0850476198395602,323.146660232544,113.994300842285,9.99499988555908,6534.79336018256,52646.1072697465,0.536483,0.582880926378298,1.08648536184427,58.9150526087061,64.010342251644,0.075383,8.27834882149497,0.107538516897472,11.809577154312,2.77171439799206,4.10780753770372E-4,5.86004179065456E-4,0.00201865312468399,2.01865312468399E-4,0.00139902793816506,0.00188501167528488,141.7352696756032,14.256771001872325,0.01955557289541146
71,injection68,HEPTANE,3077,3,0.075,0.0869930084585206,323.148920440674,114.080150604248,9.97499990463257,6684.69209724786,54084.2822073166,0.536483,0.582153413220712,1.08512928316594,58.7943523977139,63.7994734715369,0.075383,8.26138883580069,0.106811003739886,11.7056529169357,2.85296086520633,4.09936313419832E-4,5.80843281718702E-4,0.00206482801848816,2.06482801848816E-4,0.00143233381541326,0.00193220313992967,141.74840415045568,14.340476134416527,0.020126934636795758
72,injection69,HEPTANE,3252,3,0.08,0.0983170834283965,323.14986076355,114.208896636963,10.0025000572205,7557.58360061802,62885.0833346585,0.53315,0.578115297395452,1.08433892412164,58.5855202068128,63.5265599501619,0.0720499999999999,7.91725917828164,0.102772887914626,11.2932628746784,3.30689044465518,3.92859198406072E-4,5.60378547730979E-4,0.00233361131148588,2.33361131148588E-4,0.00161066422612834,0.00218657553843335,141.75386882822417,14.829664051850314,0.023328396409853437
73,injection70,HEPTANE,3424,3,0.085,0.100484392672425,323.149929428101,114.008598327637,10.0100002288818,7724.70951015059,64569.8917240509,0.534817,0.578272655308037,1.08125331713098,58.8202995729622,63.5996440279031,0.0737169999999999,8.10755085126324,0.102930245827211,11.3204851279506,3.39271304210283,4.02301501055974E-4,5.61729213076322E-4,0.00238505361623078,2.38505361623078E-4,0.00164519078590605,0.00223478459856178,141.75426787837486,14.904431864839388,0.023933762932723673
74,injection71,HEPTANE,3593,3,0.09,0.111510931874333,323.149380111694,114.223251342773,9.99749994277954,8575.29642338279,73413.4517525995,0.52995,0.574533868753039,1.08412844372684,58.2041559267325,63.1007809832828,0.06885,7.56176268620724,0.0991914592722126,10.8941506973865,3.8608883247651,3.75219805133538E-4,5.40575163675103E-4,0.00264677473031218,2.64677473031218E-4,0.00182085942423493,0.00248786852861558,141.75107550287066,15.377206996565501,0.02723710074910092
75,injection72,HEPTANE,3759,3,0.095,0.115564688501839,323.152054214478,114.080150604248,10.0124998092651,8888.12896344642,76470.0497511657,0.531517,0.574981424621387,1.08177428872715,58.4696693912639,63.250985017846,0.070417,7.74624087192814,0.0996390151405608,10.9608164437633,4.01511842957896,3.84370557405207E-4,5.43878662665028E-4,0.00274299292546287,2.74299292546287E-4,0.00188014093559089,0.00257175099176443,141.76661671712134,15.502852792537386,0.028322030408545744
76,injection73,HEPTANE,3921,2,0.1,0.119618419748194,323.150234603882,114.266147613525,10.0100002288818,9201.02544532155,79861.4272161901,0.529817,0.572780791318436,1.08109175681119,58.2608639962506,62.9853398110446,0.0687169999999999,7.55640493081639,0.0974383818376101,10.7147266174089,4.19372077545709,3.74952958194219E-4,5.31670612973061E-4,0.00283921051817763,2.83921051817763E-4,0.00194710841351833,0.00266670861047588,141.75604144569462,15.657048034636354,0.02958407086348884
77,injection74,HEPTANE,4544,2,0.12,0.147484909095623,323.150770568848,114.151699066162,9.99250030517578,11353.6568652621,102444.830641086,0.526483,0.568537261714619,1.0798777201061,57.7973488699463,62.4140693258544,0.065383,7.17775134460884,0.0931948522337929,10.2309388668573,5.38471101913798,3.56163368793743E-4,5.07663957386825E-4,0.00350063732707928,3.50063732707928E-4,0.00237129551090819,0.00327133143079202,141.75915631717862,16.651130509081113,0.03798492569389997
78,injection75,HEPTANE,5124,2,0.14,0.17506895197248,323.148870849609,114.022899627686,9.99499988555908,13487.1211588191,125385.888012456,0.524817,0.564478253978843,1.0755715877703,57.6332673068245,61.988704825591,0.0637169999999999,6.99714165697553,0.0891358444980171,9.78853572306873,6.58400939302602,3.47203472991659E-4,4.8571456248342E-4,0.00415536011003111,4.15536011003111E-4,0.00278769607147537,0.00385384811575213,141.74811595721414,17.473650329536515,0.046448655409383824
79,injection76,HEPTANE,5667,2,0.16,0.194659134850707,323.15128364563,114.251850128174,10.0175004005432,15003.7093533343,141728.148781108,0.523183,0.561805936150814,1.07382299530148,57.575180782396,61.8255530827767,0.0620829999999999,6.83210262664017,0.0864635266699884,9.51512793632075,7.42177176140195,3.39011579968369E-4,4.72144335583494E-4,0.00462034412668983,4.62034412668983E-4,0.00307170721561654,0.00424939287254583,141.76213822161893,17.985447496680777,0.052353695101574865
80,injection77,HEPTANE,6177,2,0.18,0.22743781072716,323.150860214233,114.108749389648,10.0075001716614,17543.4993115855,169273.620691284,0.519833,0.557825394158083,1.07308576823342,57.1545587242346,61.3317435566374,0.0587329999999999,6.45757136917139,0.0824829846772567,9.06883285879583,8.86634899257806,3.2042761369375E-4,4.49999590527839E-4,0.00539836444760922,5.39836444760922E-4,0.00353458965059862,0.00489945203506092,141.75967731537136,18.875681549847148,0.06254492928093494
81,injection78,HEPTANE,6658,2,0.2,0.243713150769057,323.148331069946,114.008651733398,10,18805.4261131939,183016.052164408,0.519833,0.557199896781198,1.07188250222898,57.1149267401656,61.2204905888736,0.0587329999999999,6.45309357472523,0.0818574873003716,8.99381991965642,9.59002349028734,3.20207929618323E-4,4.46280907364006E-4,0.00578466880383752,5.78466880383752E-4,0.00376631596322769,0.00522241414653481,141.74497911561218,19.267238208543514,0.06765688315820612
82,injection79,HEXANE,90,2,0.005,0.00800101065655992,323.152229690552,113.6223487854,10,605.720036493435,5110.82895427868,0.493167,0.506876964715224,1.02779984207221,54.1991082511279,55.7058349009637,0.032067,3.52416687306514,0.031534555234398,3.46565113399783,0.303701090028293,1.74870014014055E-4,1.71966448865381E-4,2.11296243588839E-4,2.11296243588839E-5,5.31082138693315E-5,5.2226397968711E-5,405.92713508078634,14.098133466790278,7.481665150762866E-4
83,injection80,HEXANE,134,2,0.0075,0.0104104290236588,323.150659942627,115.03870010376,9.99499988555908,788.01563460376,6722.65037631057,0.491517,0.505425159345179,1.02829639533359,53.9417076867148,55.4680635723869,0.0304169999999999,3.33812446508829,0.0300827498643532,3.30144206527038,0.399736329755439,1.65639349270769E-4,1.63819150863228E-4,2.74925836405907E-4,2.74925836405907E-5,6.90154284847984E-5,6.79588093937587E-5,405.90430633245575,14.283402641726322,9.84804357872555E-4
84,injection81,HEXANE,178,2,0.01,0.0135599169210012,323.152180099487,115.281898498535,9.99499988555908,1026.22776067295,8878.03556716132,0.489833,0.505399049356024,1.0317782782214,53.7488063239311,55.4568508453612,0.028733,3.15283872688347,0.0300566398751981,3.29808019345403,0.527994565224828,1.56444645449787E-4,1.63651563313518E-4,3.58099699121782E-4,3.58099699121782E-5,8.90807426588222E-5,8.89484701361575E-5,405.9264138653093,14.620545349896751,0.001300714974906812
85,injection82,HEXANE,265,2,0.015,0.0185092505527449,323.15431060791,115.253299713135,10.022500038147,1400.39618006796,12487.7794994845,0.491467,0.5057476375103,1.02905716459152,54.0778240509903,55.6491722851911,0.0303669999999999,3.34138667083735,0.0304052280294734,3.34559303393331,0.740848092655118,1.65799348444859E-4,1.66008067856689E-4,4.88805137415123E-4,4.88805137415123E-5,1.24371718820954E-4,1.24283872961341E-4,405.9573993113832,14.700102223356598,0.0018249404836857331
86,injection83,HEXANE,350,2,0.02,0.0233001682912949,323.152569198608,115.15315246582,9.99749994277954,1762.38493726052,16133.5975046983,0.4915,0.507265472855219,1.0320762418214,53.949711853442,55.6802158570479,0.0303999999999999,3.33686925807657,0.0319230633743931,3.50404897360666,0.959798768664332,1.6557608702673E-4,1.73871576297314E-4,6.15327018831287E-4,6.15327018831287E-5,1.60624715006417E-4,1.62353172130425E-4,405.93207266024297,14.755112588413617,0.0023644319661030194
87,injection84,HEXANE,433,2,0.025,0.0284113234986974,323.15164604187,115.253299713135,9.98749971389771,2148.35020383064,20256.0456071841,0.4915,0.507832788458039,1.0332304953368,53.8921488782844,55.6830116802745,0.0303999999999999,3.33330890315329,0.0324903789772127,3.56251544445947,1.20660846881788,1.65399894039859E-4,1.76773198689009E-4,7.5030595362851E-4,7.5030595362851E-5,2.01447013259823E-4,2.05982512294043E-4,405.918646994176,14.799921551248294,0.002972537669192596
88,injection85,HEXANE,514,2,0.03,0.0341136130752395,323.151035690308,115.095897674561,9.97249984741211,2578.68796061852,25119.6005266101,0.48985,0.508731204003512,1.03854486884457,53.6358486056503,55.7032353555222,0.0287499999999999,3.14796498400009,0.0333887945226857,3.65588716575266,1.49906240299295,1.56203362287722E-4,1.81406677119214E-4,9.00895975201756E-4,9.00895975201756E-5,2.47129301092242E-4,2.59035608703184E-4,405.9097707149676,14.999363304059537,0.0036930926800616513
