Repository: fergalbyrne/nanosheets-clj

nanosheets-clj
==============

Using Clojure to analyse physicochemical properties of MoS2 nanosheets.

This repo contains software developed to work on IGC data and produce useful analysis of surface area and
surface energy information. The data used is courtesy of a Diplom thesis 
by Louise Klodt on the preparation of Molybdenum Disulphide nanosheets.

The Clojure code is in the igc folder, other folders contain data and products of the software and related analysis.

## Usage

From igc/ run 

    igc$ lein repl

### Surface Area Plots

    ; load the code
    (use '[igc surface-energy util] :reload)
    (use '[incanter core io stats charts datasets latex])
    ;
    ; provide the directory name and machine file locations
    (set-machine-location! "../Nanosheets-Prep-II-2000rpm-12mg-01-3mm-30C-S1-SA-10ml" "SA-2k-12mg-S1.csv")
    ;
    ; create the four csv files from the machine file
    (write-se-data-files @machine-file @machine-dir)
    ;
    ; create and save the plots
    (run-plots)
    ; if the data is surface energy data, run this:
    (run-plots :plot-set :surface-energy)

File: Reference-As-Supplied-5mg-3mm-30C-S1-SA-10ml/BET-mMol-g-max--Reference-As-Supplied-5mg-3mm-30C-S1-SA-10ml.csv
id,injection-name,solvent-name,injection-time,duration,target-surface-coverage,actual-surface-coverage,col-temp,pressure-drop,exit-flow-rate,peak-area,peak-max-signal,peak-max-time,peak-com,peak-com-over-max,ret-vol-max,ret-vol-com,net-ret-time-max,net-ret-vol-max,net-ret-time-com,net-ret-vol-com,partial-pressure,pres-res-vol-max,pres-res-vol-com,amount-mmol-g,amount-mmol,amount-mmol-g-max,amount-mmol-g-com,saturationPressure,bet-value,bet-ordinate
4,injection1,OCTANE,273,3,0.05,0.0460184626701802,303.059844398499,23.7917346954346,10.0025000572205,179.081580890074,1556.3825634487,0.463167,0.485601407333908,1.04843697269863,1012.10099905243,1061.12410751179,0.122862833333333,268.47680504673,0.140130374268673,306.209405667752,0.0897640931140454,0.0142051038196497,0.0162015351654179,0.00121294358230466,6.06471791152332E-6,0.00127510826196172,0.00145431611117905,18.390196190372873,3.8467524912991817,0.004881084039823143
5,injection2,OCTANE,541,3,0.1,0.0883247898604671,303.169324302673,24.4355249404907,10,344.07885560297,3541.03896644013,0.4615,0.482475998058215,1.04545178344142,1008.14574286892,1053.96776485118,0.121195833333333,264.752033431096,0.13700496499298,299.287047041339,0.204065224103366,0.0140029676574661,0.0158295548695347,0.00232804358953702,1.16402179476851E-5,0.00287566330241697,0.00326365213582437,18.50005444606639,3.878600681891858,0.011030520191077371
6,injection3,OCTANE,805,3,0.15,0.13145940650886,303.197485351562,24.7073545455933,9.98749971389771,512.663042180239,5830.03406594484,0.463183,0.480494225758508,1.03737448429348,1010.47161040782,1048.23746574002,0.122878833333333,268.070228405118,0.135023192693273,294.564141955074,0.336037415881851,0.014177153005593,0.0155783092188337,0.00346497545129482,1.73248772564741E-5,0.004746653257744,0.00531955574763683,18.528402474069214,3.8914456243317863,0.018136340483327722
7,injection4,OCTANE,1065,3,0.2,0.174853336952439,303.248834991455,25.3225345611572,10,682.623887767506,8256.27466880618,0.46485,0.481037171896101,1.03482235537507,1015.14094937289,1050.49054826774,0.124545833333333,271.983597914247,0.135566138830866,296.049777079881,0.474777623697967,0.0143816796460367,0.0156542272618432,0.00460874224376138,2.30437112188069E-5,0.00674197048057994,0.00749142649114566,18.580187716030196,3.8895112290345555,0.025552897040343088
8,injection5,OCTANE,1321,3,0.25,0.223954701959031,303.37956943512,25.4369850158691,10.0100002288818,875.378183738845,11096.3157161791,0.468167,0.48007721521976,1.02544009983566,1023.77159710377,1049.816448743,0.127862833333333,279.606074524433,0.134606182154525,294.352199288671,0.636682408423081,0.0147783622835012,0.0155577572748807,0.00590294422512694,2.95147211256347E-5,0.00913465804467995,0.0100103018335408,18.712584518971113,3.855942734572245,0.03402429032598903
9,injection6,OCTANE,1572,3,0.3,0.28896107190434,303.063690567017,25.7088098526001,10.0025000572205,1131.28677998234,14697.6107447176,0.473167,0.483620414075831,1.02209244109549,1032.67002108498,1055.48422269688,0.132862833333333,289.968372476827,0.138149381010597,301.506073333705,0.842594215139867,0.0153420276298528,0.015952479465752,0.00761636650520628,3.80818325260314E-5,0.0122937626726418,0.0132951057019462,18.394046268661246,3.9049960254365526,0.04580798606424255
10,injection7,OCTANE,1820,3,0.35,0.343485450617591,302.893774414062,25.2796154022217,9.99499988555908,1346.56082707312,17582.9295687274,0.4815,0.489855607420745,1.01735328643976,1049.77443963819,1067.99147618637,0.141195833333333,307.837542713909,0.14438457435551,314.789689795337,1.00740587564773,0.0162966100487575,0.016664649726403,0.00905350697887625,4.52675348943812E-5,0.0149796340354266,0.0160416342951366,18.224606808486527,3.9060763529509845,0.055277235126884504
11,injection8,OCTANE,2063,3,0.4,0.382947844178839,303.132444763184,25.1222400665283,9.98999977111816,1502.72495479374,20176.4423330545,0.481517,0.484781776828165,1.00678019016601,1050.22122721854,1057.34192685546,0.141212833333333,307.994764717217,0.13931074376293,303.846178389199,1.1554546628508,0.0162920955871674,0.0160726465161102,0.0100936472668202,5.04682363341008E-5,0.0173916590281033,0.0184211701189904,18.46298557239172,3.8386346690005877,0.06258222205289417
12,injection9,OCTANE,2539,3,0.5,0.492796424334771,303.157400512695,25.5085201263428,9.99499988555908,1939.0093884822,26657.4586680634,0.4865,0.487075300122599,1.00118252851511,1061.43976499444,1062.69494778361,0.146195833333333,318.968285665981,0.141604267057364,308.950462379401,1.52172877860189,0.0168711764233762,0.0163413041080355,0.0129890097494908,6.49450487474538E-5,0.0235711342542559,0.0244065668313807,18.488062555386637,3.8051235789751052,0.08230872077823659
13,injection10,OCTANE,2999,3,0.6,0.581984247943845,303.154039764404,25.7088098526001,9.99249982833862,2294.94518438172,31740.2417756071,0.489833,0.487463048723941,0.995161715776481,1068.2925525414,1063.12384953833,0.149528833333333,326.112244459241,0.141992015658706,309.674956257617,1.80837569509322,0.0172492327640793,0.0163798063165375,0.0153398009752143,7.66990048760715E-5,0.0285155736379206,0.0291017878047414,18.48468380171162,3.802827610171734,0.09783103213947163
14,injection11,OCTANE,3445,3,0.7,0.696071595240708,303.145329856873,25.8661794662476,9.99249982833862,2752.47948877584,37990.2972208695,0.501517,0.49118970368031,0.979407883841046,1093.63057809107,1071.11041019203,0.161212833333333,351.547971681982,0.145718670615075,317.760701996995,2.15845018065637,0.0185951528099565,0.0168079729840638,0.0183468878637462,9.17344393187311E-5,0.0350252621918342,0.0349858303004968,18.47592966313202,3.776657133021544,0.11682498364147116
15,injection12,OCTANE,3877,3,0.8,0.787120654393454,303.147435569763,26.3955202102661,10.0149998664856,3119.41103569534,42517.0419660322,0.504833,0.493226862418596,0.977009946692462,1102.96619791039,1077.60894622402,0.164528833333333,359.464895813664,0.147755829353361,322.819002167,2.4048858396657,0.0190137869525713,0.0170754134907982,0.0207467370887349,1.03733685443674E-4,0.0397109373097541,0.0391938210769585,18.47804574760082,3.767758530394507,0.13014827826032138
16,injection13,OCTANE,4296,3,0.9,0.899391591950983,303.145530128479,26.2810707092285,10.022500038147,3574.04750392492,47696.1171024636,0.511483,0.495649602724505,0.969044137780737,1118.40876463566,1083.78745701278,0.171178833333333,374.299649294516,0.15017856965927,328.380471232426,2.68849434846271,0.0197985911960999,0.0173696948927617,0.0237059474857822,1.18529737428911E-4,0.0453259862351616,0.0441200143437537,18.47613091233727,3.7570307105310476,0.14551176115923126
