Repository: fergalbyrne/nanosheets-clj

nanosheets-clj
==============

Using Clojure to analyse physicochemical properties of MoS2 nanosheets.

This repo contains software developed to work on IGC data and produce useful analysis of surface area and
surface energy information. The data used is courtesy of a Diplom thesis 
by Louise Klodt on the preparation of Molybdenum Disulphide nanosheets.

The Clojure code is in the igc folder, other folders contain data and products of the software and related analysis.

## Usage

From igc/ run 

    igc$ lein repl

### Surface Area Plots

    ; load the code
    (use '[igc surface-energy util] :reload)
    (use '[incanter core io stats charts datasets latex])
    ;
    ; provide the directory name and machine file locations
    (set-machine-location! "../Nanosheets-Prep-II-2000rpm-12mg-01-3mm-30C-S1-SA-10ml" "SA-2k-12mg-S1.csv")
    ;
    ; create the four csv files from the machine file
    (write-se-data-files @machine-file @machine-dir)
    ;
    ; create and save the plots
    (run-plots)
    ; if the data is surface energy data, run this:
    (run-plots :plot-set :surface-energy)

File: Reference-As-Supplied-5mg-3mm-30C-S2-SA-10ml/se-data-injection-items.csv
ID	Injection Name	Solvent	Injection Time [ms]	Duration [min]	Target Fractional Surface Coverage	Actual Fractional Surface Coverage	Column Temperature [Kelvin]	Column Pressure Drop [Torr]	Exit Flow Rate [sccm]	Peak Area [µV•min]	Peak Max (Signal) [µV]	Peak Max (Time) [min]	Peak Com [min]	Peak Com/Max	Ret Volume (Max) [ml/g]	Ret Volume (Com) [ml/g]	Net Ret Time (Max) [min]	Net Ret Volume (Max) [ml/g]	Net Ret Time (Com) [min]	Net Ret Volume (Com) [ml/g]	Partial Pressure [Torr]	Pres Ret Volume (Max) [mMol/(g•Torr)]	Pres Ret Volume (Com) [mMol/(g•Torr)]	Amount  [mMol/g]	Amount  [mMol]	Amount (Max) [mMol/g]	Amount (Com) [mMol/g]
1	colConditioning1	n/a	0	120	n/a	0	392.671099090576	22.1607942581177	9.97749996185303	0	0	0	0	0	0	0	0	0	0	0	0	0	0	0	0	0	0
2	methaneInjection1	Methane	3000	3	n/a	0	302.681200408936	21.1307201385498	9.99499988555908	10021.0438206402	173467.481344923	0.329916666666667	0.34591613787651	1.04849549242691	720.739266854181	755.691872511681	0	0	0	0	0	0	0	0	0	0	0
3	methaneInjection2	Methane	3000	3	n/a	0	302.342765235901	19.728684425354	10.0025000572205	10070.4268558044	167904.442197903	0.336566666666667	0.352921129727628	1.04859204633345	735.671034502924	771.418795497666	0	0	0	0	0	0	0	0	0	0	0
4	injection1	OCTANE	273	3	0.05	0.0474068741922928	302.964710617065	18.9847497940063	10.0050001144409	184.490974760742	1642.07961148586	0.361533	0.397375126688212	1.09913929485887	792.452283474728	871.015444067715	0.0282996666666665	62.0306734698453	0.0479618255009324	105.128599983488	0.0946797217614857	0.00328307261623778	0.00556409931542964	0.00124953899961389	6.24769499806946E-06	0.000310840401828146	0.000526807375038151
5	injection2	OCTANE	541	3	0.1	0.0900839582862564	303.15507068634	19.8860549926758	10.0174999237061	350.947220030421	3811.11551114284	0.36155	0.392949543671176	1.08684702992996	793.509629203327	862.423583720459	0.0283166666666665	62.1478292544344	0.0435362424838967	95.5508992678828	0.219236108843283	0.00328720784119297	0.00505400862869256	0.0023744113282324	1.1872056641162E-05	0.000720283134114096	0.00115631643010833
6	injection3	OCTANE	805	3	0.15	0.134541619313841	303.180004501343	20.1578798294067	10.0099997520447	524.723116783463	6421.57375139765	0.359883	0.391326382865062	1.08737112579661	789.184038465924	858.135936367408	0.0266496666666665	58.4398028352843	0.0419130816777818	91.910801741188	0.369272977159495	0.00309082363170133	0.0048610718080445	0.00354621567585194	1.77310783792597E-05	0.0011840206323323	0.00188565642084755
7	injection4	OCTANE	1065	3	0.2	0.178581348520701	303.205905342102	20.5155458450317	9.98999977111816	697.24236537386	9161.73342061887	0.359883	0.390753332585972	1.08577880196056	787.490069552027	855.040024274036	0.0266496666666665	58.3143628814685	0.0413400313986919	90.4595777000826	0.527324767799115	0.0030839257745147	0.00478390930529489	0.00470700427695641	2.3535021384782E-05	0.00167144062319403	0.00264176185280695
8	injection5	OCTANE	1321	3	0.25	0.228963937269734	303.278984451294	20.8302850723267	10.022500038147	895.068843316084	12415.9869642945	0.359883	0.388758938341432	1.08023701686779	790.079570715251	853.473198557629	0.0266496666666665	58.506117820804	0.039345637154152	86.378584462924	0.711425606709329	0.0030933210815619	0.00456698728726154	0.00603497644588838	3.01748822294419E-05	0.00224092362932823	0.00348254804368408
9	injection6	OCTANE	1572	3	0.3	0.294541451151395	303.174879455566	20.8302850723267	9.97749996185303	1153.29294750872	16704.8565338205	0.3582	0.3885969193969	1.08486018815438	782.585228642046	848.99555839145	0.0249666666666665	54.546467174101	0.0391836182096199	85.6072607917309	0.959934207380534	0.00288495771017895	0.00452776027235856	0.00776345280061457	3.88172640030728E-05	0.0029578604328804	0.00460773541314258
10	injection7	OCTANE	1820	3	0.35	0.352421555180306	302.95607509613	20.9161252975464	9.98999977111816	1381.89725564047	20658.6133585378	0.359883	0.388307273110834	1.07898198334135	786.634850157776	848.76483078866	0.0266496666666665	58.2510330998905	0.0388939719235542	85.0147236077442	1.18395736953146	0.00308311698311369	0.00449966849034726	0.00928904267588188	4.64452133794094E-05	0.00364855004871876	0.00561576537698106
11	injection8	OCTANE	2063	3	0.4	0.39319652987187	303.029244804382	20.7158346176147	9.99749994277954	1543.33113423126	23388.3265026196	0.359883	0.388449199667883	1.07937635194739	787.518832731441	850.029204763529	0.0266496666666665	58.3164928213203	0.0390358984806028	85.4208317871846	1.33804883238236	0.00308583635361184	0.00452007134400727	0.0103637796618876	5.18188983094381E-05	0.00412405108656528	0.00631226978256956
12	injection9	OCTANE	2539	3	0.5	0.504681078504768	303.149855041504	20.9590454101563	10.0175004005432	1986.35093665572	31641.6359153164	0.36155	0.387185262205635	1.07090378151192	792.938676396048	849.161027059585	0.0283166666666665	62.1031121189728	0.037771961018355	82.8401293729154	1.80166594817349	0.00328489911659993	0.00438176861853238	0.0133022626086035	6.65113130430175E-05	0.00564698654066816	0.00834373271155762
13	injection10	OCTANE	2999	3	0.6	0.5952122623207	303.152650260925	21.1450300216675	10.0174999237061	2347.86655693127	38420.3973343772	0.359867	0.385519764994216	1.07128401602319	789.158717704452	845.413120382134	0.0266336666666665	58.4054393274025	0.0361064638069365	79.1785039437465	2.18280344730251	0.00308928490854673	0.00418805097832662	0.0156884617998932	7.8442308999466E-05	0.00682442886480871	0.00993995598766189
14	injection11	OCTANE	3445	3	0.7	0.711172326905151	303.150279426575	21.1879501342773	10.0199999809265	2813.22632141678	47356.5302990507	0.363217	0.384794516114042	1.0594066800674	796.675156926075	844.002983091231	0.0299836666666665	65.7657608175985	0.0353812149267624	77.6046687077246	2.68222989209702	0.00347862739582177	0.00410483697374218	0.0187449093207376	9.37245466036882E-05	0.00856174737786874	0.011990020123919
15	injection12	OCTANE	3877	3	0.8	0.803638022470141	303.146950149536	21.3453197479248	9.99249982833862	3186.14658156533	54411.5693614219	0.364883	0.38467722831662	1.05424815164483	798.041821468503	841.334115218442	0.0316496666666665	69.2215248053144	0.0352639271293404	77.1263353963637	3.08336894406487	0.00366145748316955	0.00407958071829097	0.0211820979079081	0.00010591048953954	0.010030500961488	0.0136264992656806
16	injection13	OCTANE	4296	3	0.9	0.923789590364854	303.146934890747	21.5169992446899	10.022500038147	3673.16372196175	63508.6739346068	0.36655	0.384464897020937	1.04887436099014	804.004219515801	843.299411978015	0.0333166666666665	73.0779991275442	0.0350515958336574	76.8834564207421	3.57769589603824	0.00386544504735035	0.00406673389245436	0.024349024065921	0.000121745120329605	0.0119412946297652	0.0156367954352243
17	methaneInjection3	Methane	3000	3	n/a	0	303.151580238342	20.4440097808838	9.99749994277954	10373.2713329366	174678.679543593	0.331566666666667	0.348668248881407	1.05157811063056	725.977354499416	763.42189480507	0	0	0	0	0	0	0	0	0	0	0
18	methaneInjection4	Methane	3000	3	n/a	0	303.148250007629	21.1307249069214	9.99000024795532	10356.483242082	174486.858912022	0.334883333333333	0.350147688263574	1.04558111261705	732.35185142927	765.733263644575	0	0	0	0	0	0	0	0	0	0	0
